Repository: FSL-AUA/Rheological-models-ANIPH

ANIPH Machine Learning Models

This repository contains the machine learning workflow developed in the ANIPH project for predicting rheological properties of PHBV polymers. Models are developed separately for short-chain-length PHAs (sclPHAs) and medium-chain-length PHAs (mclPHAs).

Each subfolder corresponds to a specific property/material combination and contains:

Original dataset (*PHAs.xlsx)

Preprocessing notebook (*_data_preprocessing_LM.ipynb)

Cleaned dataset (*_LM.csv) Dataset obtained after preprocessing (cleaning, filtering, unit harmonization, removing invalid samples).

Final training and deployment on Jaqpot notebook (*_regression_LM.ipynb)

The deployed model was trained and optimized using Random Forest–based techniques tailored to the available experimental data. Log10-transformation applied to target values for improved model stability and handling of data spanning multiple orders of magnitude.

File: sclPHA_complex_viscosity/rheological_DFS_data_viscosity_LM.csv (part 1 of 4)
ang_frequency,study_id,instance,mw_phbv,additive1_type,additive1_percentage_wt,additive2_type,additive2_percentage_wt,hb_ratio_mol,texp,strain_fixed,complex_viscosity,log_complex_viscosity,log_ang_frequency,log_mw
0.102983099197286,6,1,117869.0,no_additive,0.0,no_additive,0.0,100.0,175.0,1.0,762.852328496103,2.882440476190476,-0.9872340425531951,5.07139959899491
0.129014432943116,6,1,117869.0,no_additive,0.0,no_additive,0.0,100.0,175.0,1.0,600.169345603275,2.778273809523809,-0.8893617021276612,5.07139959899491
0.166447239076338,6,1,117869.0,no_additive,0.0,no_additive,0.0,100.0,175.0,1.0,560.417779172972,2.7485119047619047,-0.7787234042553216,5.07139959899491
0.218990629460591,6,1,117869.0,no_additive,0.0,no_additive,0.0,100.0,175.0,1.0,497.082611643738,2.6964285714285703,-0.6595744680851073,5.07139959899491
0.279774746328854,6,1,117869.0,no_additive,0.0,no_additive,0.0,100.0,175.0,1.0,426.05364554309,2.6294642857142847,-0.553191489361703,5.07139959899491
0.360949802494214,6,1,117869.0,no_additive,0.0,no_additive,0.0,100.0,175.0,1.0,418.816525457296,2.6220238095238084,-0.442553191489362,5.07139959899491
0.452188120698428,6,1,117869.0,no_additive,0.0,no_additive,0.0,100.0,175.0,1.0,384.433679675769,2.5848214285714284,-0.3446808510638298,5.07139959899491
0.60670660559262,6,1,117869.0,no_additive,0.0,no_additive,0.0,100.0,175.0,1.0,352.873502084675,2.5476190476190474,-0.21702127659574497,5.07139959899491
0.775107076927515,6,1,117869.0,no_additive,0.0,no_additive,0.0,100.0,175.0,1.0,312.993785198923,2.495535714285714,-0.11063829787234089,5.07139959899491
0.990249611863506,6,1,117869.0,no_additive,0.0,no_additive,0.0,100.0,175.0,1.0,312.993785198923,2.495535714285714,-0.004255319148936439,5.07139959899491
1.27756492146711,6,1,117869.0,no_additive,0.0,no_additive,0.0,100.0,175.0,1.0,292.262980908842,2.4657738095238084,0.10638297872340267,5.07139959899491
1.60049867576173,6,1,117869.0,no_additive,0.0,no_additive,0.0,100.0,175.0,1.0,297.313264651013,2.473214285714285,0.2042553191489351,5.07139959899491
2.16855385825095,6,1,117869.0,no_additive,0.0,no_additive,0.0,100.0,175.0,1.0,297.313264651013,2.473214285714285,0.33617021276595604,5.07139959899491
2.79774746328854,6,1,117869.0,no_additive,0.0,no_additive,0.0,100.0,175.0,1.0,272.905258982811,2.436011904761904,0.446808510638297,5.07139959899491
3.57430401822105,6,1,117869.0,no_additive,0.0,no_additive,0.0,100.0,175.0,1.0,272.905258982811,2.436011904761904,0.553191489361702,5.07139959899491
4.70262583613511,6,1,117869.0,no_additive,0.0,no_additive,0.0,100.0,175.0,1.0,259.233113644868,2.4136904761904754,0.6723404255319146,5.07139959899491
6.12680478057331,6,1,117869.0,no_additive,0.0,no_additive,0.0,100.0,175.0,1.0,254.829674797934,2.4062499999999987,0.787234042553191,5.07139959899491
7.75107076927515,6,1,117869.0,no_additive,0.0,no_additive,0.0,100.0,175.0,1.0,254.829674797934,2.4062499999999987,0.8893617021276591,5.07139959899491
10.2983099197286,6,1,117869.0,no_additive,0.0,no_additive,0.0,100.0,175.0,1.0,246.245922341298,2.3913690476190474,1.0127659574468049,5.07139959899491
13.0284759920612,6,1,117869.0,no_additive,0.0,no_additive,0.0,100.0,175.0,1.0,237.951307349892,2.376488095238093,1.1148936170212758,5.07139959899491
16.6447239076338,6,1,117869.0,no_additive,0.0,no_additive,0.0,100.0,175.0,1.0,226.030302714191,2.3541666666666647,1.2212765957446785,5.07139959899491
21.8990629460591,6,1,117869.0,no_additive,0.0,no_additive,0.0,100.0,175.0,1.0,222.190860285091,2.346726190476189,1.3404255319148928,5.07139959899491
27.7046833961359,6,1,117869.0,no_additive,0.0,no_additive,0.0,100.0,175.0,1.0,218.416636182868,2.3392857142857144,1.4425531914893612,5.07139959899491
35.0494212455905,6,1,117869.0,no_additive,0.0,no_additive,0.0,100.0,175.0,1.0,207.474289358012,2.316964285714284,1.5446808510638295,5.07139959899491
45.6640543233816,6,1,117869.0,no_additive,0.0,no_additive,0.0,100.0,175.0,1.0,193.732454563526,2.287202380952379,1.6595744680851054,5.07139959899491
59.4933035452358,6,1,117869.0,no_additive,0.0,no_additive,0.0,100.0,175.0,1.0,184.026748321948,2.2648809523809508,1.774468085106383,5.07139959899491
77.5107076927516,6,1,117869.0,no_additive,0.0,no_additive,0.0,100.0,175.0,1.0,171.837936006785,2.2351190476190466,1.8893617021276596,5.07139959899491
99.0249611863506,6,1,117869.0,no_additive,0.0,no_additive,0.0,100.0,175.0,1.0,157.730858339097,2.197916666666666,1.9957446808510635,5.07139959899491
129.014432943116,6,1,117869.0,no_additive,0.0,no_additive,0.0,100.0,175.0,1.0,155.051577983262,2.1904761904761894,2.110638297872339,5.07139959899491
163.217212856327,6,1,117869.0,no_additive,0.0,no_additive,0.0,100.0,175.0,1.0,142.322580510777,2.1532738095238093,2.2127659574468073,5.07139959899491
212.647153918981,6,1,117869.0,no_additive,0.0,no_additive,0.0,100.0,175.0,1.0,124.093776075171,2.0937499999999964,2.3276595744680852,5.07139959899491
277.046833961359,6,1,117869.0,no_additive,0.0,no_additive,0.0,100.0,175.0,1.0,111.971408907037,2.0491071428571423,2.4425531914893615,5.07139959899491
364.50385657305,6,1,117869.0,no_additive,0.0,no_additive,0.0,100.0,175.0,1.0,101.033241224217,2.0044642857142825,2.5617021276595744,5.07139959899491
465.677340897209,6,1,117869.0,no_additive,0.0,no_additive,0.0,100.0,175.0,1.0,85.1254702016064,1.9300595238095237,2.6680851063829785,5.07139959899491
594.933035452358,6,1,117869.0,no_additive,0.0,no_additive,0.0,100.0,175.0,1.0,71.7223914549386,1.8556547619047619,2.774468085106383,5.07139959899491
0.102983099197286,6,2,117869.0,reinforcment_and_stiffening_modifiers,5.0,no_additive,0.0,100.0,175.0,1.0,13335.2143216332,4.124999999999999,-0.9872340425531951,5.07139959899491
0.129014432943116,6,2,117869.0,reinforcment_and_stiffening_modifiers,5.0,no_additive,0.0,100.0,175.0,1.0,13335.2143216332,4.124999999999999,-0.8893617021276612,5.07139959899491
0.166447239076338,6,2,117869.0,reinforcment_and_stiffening_modifiers,5.0,no_additive,0.0,100.0,175.0,1.0,11828.1457301526,4.072916666666663,-0.7787234042553216,5.07139959899491
0.218990629460591,6,2,117869.0,reinforcment_and_stiffening_modifiers,5.0,no_additive,0.0,100.0,175.0,1.0,10138.0021958166,4.005952380952379,-0.6595744680851073,5.07139959899491
0.279774746328854,6,2,117869.0,reinforcment_and_stiffening_modifiers,5.0,no_additive,0.0,100.0,175.0,1.0,8689.36609906447,3.9389880952380945,-0.553191489361703,5.07139959899491
0.360949802494214,6,2,117869.0,reinforcment_and_stiffening_modifiers,5.0,no_additive,0.0,100.0,175.0,1.0,7196.85673001151,3.8571428571428563,-0.442553191489362,5.07139959899491
0.452188120698428,6,2,117869.0,reinforcment_and_stiffening_modifiers,5.0,no_additive,0.0,100.0,175.0,1.0,6168.48583001798,3.790178571428571,-0.3446808510638298,5.07139959899491
0.60670660559262,6,2,117869.0,reinforcment_and_stiffening_modifiers,5.0,no_additive,0.0,100.0,175.0,1.0,5108.96977450692,3.7083333333333326,-0.21702127659574497,5.07139959899491
0.775107076927515,6,2,117869.0,reinforcment_and_stiffening_modifiers,5.0,no_additive,0.0,100.0,175.0,1.0,4231.43910452157,3.626488095238094,-0.11063829787234089,5.07139959899491
0.990249611863506,6,2,117869.0,reinforcment_and_stiffening_modifiers,5.0,no_additive,0.0,100.0,175.0,1.0,3626.80169079641,3.5595238095238084,-0.004255319148936439,5.07139959899491
1.27756492146711,6,2,117869.0,reinforcment_and_stiffening_modifiers,5.0,no_additive,0.0,100.0,175.0,1.0,3162.27766016837,3.4999999999999987,0.10638297872340267,5.07139959899491
1.60049867576173,6,2,117869.0,reinforcment_and_stiffening_modifiers,5.0,no_additive,0.0,100.0,175.0,1.0,2619.1161704187,3.4181547619047614,0.2042553191489351,5.07139959899491
2.16855385825095,6,2,117869.0,reinforcment_and_stiffening_modifiers,5.0,no_additive,0.0,100.0,175.0,1.0,2363.26217936453,3.3735119047619033,0.33617021276595604,5.07139959899491
2.79774746328854,6,2,117869.0,reinforcment_and_stiffening_modifiers,5.0,no_additive,0.0,100.0,175.0,1.0,1991.16450972432,3.299107142857141,0.446808510638297,5.07139959899491
3.57430401822105,6,2,117869.0,reinforcment_and_stiffening_modifiers,5.0,no_additive,0.0,100.0,175.0,1.0,1766.13464363449,3.247023809523807,0.553191489361702,5.07139959899491
4.70262583613511,6,2,117869.0,reinforcment_and_stiffening_modifiers,5.0,no_additive,0.0,100.0,175.0,1.0,1539.92652605949,3.1874999999999996,0.6723404255319146,5.07139959899491
6.12680478057331,6,2,117869.0,reinforcment_and_stiffening_modifiers,5.0,no_additive,0.0,100.0,175.0,1.0,1342.69134814186,3.12797619047619,0.787234042553191,5.07139959899491
7.75107076927515,6,2,117869.0,reinforcment_and_stiffening_modifiers,5.0,no_additive,0.0,100.0,175.0,1.0,1232.46277130873,3.090773809523808,0.8893617021276591,5.07139959899491
10.2983099197286,6,2,117869.0,reinforcment_and_stiffening_modifiers,5.0,no_additive,0.0,100.0,175.0,1.0,1074.60782832131,3.031249999999997,1.0127659574468049,5.07139959899491
13.0284759920612,6,2,117869.0,reinforcment_and_stiffening_modifiers,5.0,no_additive,0.0,100.0,175.0,1.0,969.632453498555,2.9866071428571423,1.1148936170212758,5.07139959899491
16.6447239076338,6,2,117869.0,reinforcment_and_stiffening_modifiers,5.0,no_additive,0.0,100.0,175.0,1.0,860.050216520385,2.934523809523809,1.2212765957446785,5.07139959899491
21.8990629460591,6,2,117869.0,reinforcment_and_stiffening_modifiers,5.0,no_additive,0.0,100.0,175.0,1.0,762.852328496103,2.882440476190476,1.3404255319148928,5.07139959899491
27.7046833961359,6,2,117869.0,reinforcment_and_stiffening_modifiers,5.0,no_additive,0.0,100.0,175.0,1.0,712.325630931696,2.852678571428571,1.4425531914893612,5.07139959899491
35.0494212455905,6,2,117869.0,reinforcment_and_stiffening_modifiers,5.0,no_additive,0.0,100.0,175.0,1.0,621.090321860416,2.7931547619047614,1.5446808510638295,5.07139959899491
45.6640543233816,6,2,117869.0,reinforcment_and_stiffening_modifiers,5.0,no_additive,0.0,100.0,175.0,1.0,579.953077231842,2.7633928571428568,1.6595744680851054,5.07139959899491
59.4933035452358,6,2,117869.0,reinforcment_and_stiffening_modifiers,5.0,no_additive,0.0,100.0,175.0,1.0,505.672164190878,2.703869047619047,1.774468085106383,5.07139959899491
77.5107076927516,6,2,117869.0,reinforcment_and_stiffening_modifiers,5.0,no_additive,0.0,100.0,175.0,1.0,456.274492245479,2.6592261904761902,1.8893617021276596,5.07139959899491
99.0249611863506,6,2,117869.0,reinforcment_and_stiffening_modifiers,5.0,no_additive,0.0,100.0,175.0,1.0,418.816525457296,2.6220238095238084,1.9957446808510635,5.07139959899491
129.014432943116,6,2,117869.0,reinforcment_and_stiffening_modifiers,5.0,no_additive,0.0,100.0,175.0,1.0,384.433679675769,2.5848214285714284,2.110638297872339,5.07139959899491
163.217212856327,6,2,117869.0,reinforcment_and_stiffening_modifiers,5.0,no_additive,0.0,100.0,175.0,1.0,329.50130794918,2.517857142857143,2.2127659574468073,5.07139959899491
212.647153918981,6,2,117869.0,reinforcment_and_stiffening_modifiers,5.0,no_additive,0.0,100.0,175.0,1.0,292.262980908842,2.4657738095238084,2.3276595744680852,5.07139959899491
277.046833961359,6,2,117869.0,reinforcment_and_stiffening_modifiers,5.0,no_additive,0.0,100.0,175.0,1.0,250.50103454986,2.398809523809523,2.4425531914893615,5.07139959899491
364.50385657305,6,2,117869.0,reinforcment_and_stiffening_modifiers,5.0,no_additive,0.0,100.0,175.0,1.0,222.190860285091,2.346726190476189,2.5617021276595744,5.07139959899491
465.677340897209,6,2,117869.0,reinforcment_and_stiffening_modifiers,5.0,no_additive,0.0,100.0,175.0,1.0,197.080137744511,2.294642857142856,2.6680851063829785,5.07139959899491
594.933035452358,6,2,117869.0,reinforcment_and_stiffening_modifiers,5.0,no_additive,0.0,100.0,175.0,1.0,155.0,2.1903316981702914,2.774468085106383,5.07139959899491
0.102983099197286,6,3,117869.0,reinforcment_and_stiffening_modifiers,7.0,no_additive,0.0,100.0,175.0,1.0,89308.5127499143,4.950892857142857,-0.9872340425531951,5.07139959899491
0.129014432943116,6,3,117869.0,reinforcment_and_stiffening_modifiers,7.0,no_additive,0.0,100.0,175.0,1.0,71477.0576794184,4.854166666666666,-0.8893617021276612,5.07139959899491
0.166447239076338,6,3,117869.0,reinforcment_and_stiffening_modifiers,7.0,no_additive,0.0,100.0,175.0,1.0,57205.8543715008,4.757440476190476,-0.7787234042553216,5.07139959899491
0.218990629460591,6,3,117869.0,reinforcment_and_stiffening_modifiers,7.0,no_additive,0.0,100.0,175.0,1.0,46575.2035835557,4.668154761904762,-0.6595744680851073,5.07139959899491
0.279774746328854,6,3,117869.0,reinforcment_and_stiffening_modifiers,7.0,no_additive,0.0,100.0,175.0,1.0,38575.3187908675,4.586309523809523,-0.553191489361703,5.07139959899491
0.360949802494214,6,3,117869.0,reinforcment_and_stiffening_modifiers,7.0,no_additive,0.0,100.0,175.0,1.0,31406.8087213166,4.497023809523809,-0.442553191489362,5.07139959899491
0.452188120698428,6,3,117869.0,reinforcment_and_stiffening_modifiers,7.0,no_additive,0.0,100.0,175.0,1.0,25136.0840011543,4.400297619047618,-0.3446808510638298,5.07139959899491
0.60670660559262,6,3,117869.0,reinforcment_and_stiffening_modifiers,7.0,no_additive,0.0,100.0,175.0,1.0,22680.6116231803,4.35565476190476,-0.21702127659574497,5.07139959899491
0.775107076927515,6,3,117869.0,reinforcment_and_stiffening_modifiers,7.0,no_additive,0.0,100.0,175.0,1.0,18784.9275240729,4.273809523809522,-0.11063829787234089,5.07139959899491
0.990249611863506,6,3,117869.0,reinforcment_and_stiffening_modifiers,7.0,no_additive,0.0,100.0,175.0,1.0,16378.9370695406,4.2142857142857135,-0.004255319148936439,5.07139959899491
1.27756492146711,6,3,117869.0,reinforcment_and_stiffening_modifiers,7.0,no_additive,0.0,100.0,175.0,1.0,13335.2143216332,4.124999999999999,0.10638297872340267,5.07139959899491
1.60049867576173,6,3,117869.0,reinforcment_and_stiffening_modifiers,7.0,no_additive,0.0,100.0,175.0,1.0,11828.1457301526,4.072916666666663,0.2042553191489351,5.07139959899491
2.16855385825095,6,3,117869.0,reinforcment_and_stiffening_modifiers,7.0,no_additive,0.0,100.0,175.0,1.0,9796.51095731496,3.9910714285714284,0.33617021276595604,5.07139959899491
2.79774746328854,6,3,117869.0,reinforcment_and_stiffening_modifiers,7.0,no_additive,0.0,100.0,175.0,1.0,8396.67111501836,3.9241071428571423,0.446808510638297,5.07139959899491
3.57430401822105,6,3,117869.0,reinforcment_and_stiffening_modifiers,7.0,no_additive,0.0,100.0,175.0,1.0,7196.85673001151,3.8571428571428563,0.553191489361702,5.07139959899491
4.70262583613511,6,3,117869.0,reinforcment_and_stiffening_modifiers,7.0,no_additive,0.0,100.0,175.0,1.0,6063.70542697166,3.782738095238095,0.6723404255319146,5.07139959899491
6.12680478057331,6,3,117869.0,reinforcment_and_stiffening_modifiers,7.0,no_additive,0.0,100.0,175.0,1.0,5287.0605686035,3.7232142857142856,0.787234042553191,5.07139959899491
7.75107076927515,6,3,117869.0,reinforcment_and_stiffening_modifiers,7.0,no_additive,0.0,100.0,175.0,1.0,4689.54764290035,3.671130952380952,0.8893617021276591,5.07139959899491
10.2983099197286,6,3,117869.0,reinforcment_and_stiffening_modifiers,7.0,no_additive,0.0,100.0,175.0,1.0,4019.45033361512,3.604166666666666,1.0127659574468049,5.07139959899491
13.0284759920612,6,3,117869.0,reinforcment_and_stiffening_modifiers,7.0,no_additive,0.0,100.0,175.0,1.0,3565.19536577554,3.552083333333332,1.1148936170212758,5.07139959899491
16.6447239076338,6,3,117869.0,reinforcment_and_stiffening_modifiers,7.0,no_additive,0.0,100.0,175.0,1.0,3003.85227866455,3.477678571428571,1.2212765957446785,5.07139959899491
21.8990629460591,6,3,117869.0,reinforcment_and_stiffening_modifiers,7.0,no_additive,0.0,100.0,175.0,1.0,2619.1161704187,3.4181547619047614,1.3404255319148928,5.07139959899491
27.7046833961359,6,3,117869.0,reinforcment_and_stiffening_modifiers,7.0,no_additive,0.0,100.0,175.0,1.0,2323.11884914029,3.3660714285714266,1.4425531914893612,5.07139959899491
35.0494212455905,6,3,117869.0,reinforcment_and_stiffening_modifiers,7.0,no_additive,0.0,100.0,175.0,1.0,1991.16450972432,3.299107142857141,1.5446808510638295,5.07139959899491
45.6640543233816,6,3,117869.0,reinforcment_and_stiffening_modifiers,7.0,no_additive,0.0,100.0,175.0,1.0,1736.13436400452,3.2395833333333326,1.6595744680851054,5.07139959899491
59.4933035452358,6,3,117869.0,reinforcment_and_stiffening_modifiers,7.0,no_additive,0.0,100.0,175.0,1.0,1539.92652605949,3.1874999999999996,1.774468085106383,5.07139959899491
77.5107076927516,6,3,117869.0,reinforcment_and_stiffening_modifiers,7.0,no_additive,0.0,100.0,175.0,1.0,1297.46376557222,3.113095238095236,1.8893617021276596,5.07139959899491
99.0249611863506,6,3,117869.0,reinforcment_and_stiffening_modifiers,7.0,no_additive,0.0,100.0,175.0,1.0,1170.71822964712,3.0684523809523796,1.9957446808510635,5.07139959899491
129.014432943116,6,3,117869.0,reinforcment_and_stiffening_modifiers,7.0,no_additive,0.0,100.0,175.0,1.0,1020.77158322709,3.0089285714285685,2.110638297872339,5.07139959899491
163.217212856327,6,3,117869.0,reinforcment_and_stiffening_modifiers,7.0,no_additive,0.0,100.0,175.0,1.0,874.911823736039,2.9419642857142856,2.2127659574468073,5.07139959899491
212.647153918981,6,3,117869.0,reinforcment_and_stiffening_modifiers,7.0,no_additive,0.0,100.0,175.0,1.0,762.852328496103,2.882440476190476,2.3276595744680852,5.07139959899491
277.046833961359,6,3,117869.0,reinforcment_and_stiffening_modifiers,7.0,no_additive,0.0,100.0,175.0,1.0,631.822718913088,2.8005952380952377,2.4425531914893615,5.07139959899491
364.50385657305,6,3,117869.0,reinforcment_and_stiffening_modifiers,7.0,no_additive,0.0,100.0,175.0,1.0,550.898295397827,2.7410714285714284,2.5617021276595744,5.07139959899491
465.677340897209,6,3,117869.0,reinforcment_and_stiffening_modifiers,7.0,no_additive,0.0,100.0,175.0,1.0,472.179516200695,2.6741071428571423,2.6680851063829785,5.07139959899491
594.933035452358,6,3,117869.0,reinforcment_and_stiffening_modifiers,7.0,no_additive,0.0,100.0,175.0,1.0,358.971131367313,2.5550595238095224,2.774468085106383,5.07139959899491
0.102983099197286,6,4,117869.0,reinforcment_and_stiffening_modifiers,9.0,no_additive,0.0,100.0,175.0,1.0,249644.170140697,5.397321428571427,-0.9872340425531951,5.07139959899491
0.129014432943116,6,4,117869.0,reinforcment_and_stiffening_modifiers,9.0,no_additive,0.0,100.0,175.0,1.0,186566.357857691,5.270833333333333,-0.8893617021276612,5.07139959899491
0.166447239076338,6,4,117869.0,reinforcment_and_stiffening_modifiers,9.0,no_additive,0.0,100.0,175.0,1.0,141835.751567818,5.151785714285713,-0.7787234042553216,5.07139959899491
0.218990629460591,6,4,117869.0,reinforcment_and_stiffening_modifiers,9.0,no_additive,0.0,100.0,175.0,1.0,117473.653611739,5.069940476190473,-0.6595744680851073,5.07139959899491
0.279774746328854,6,4,117869.0,reinforcment_and_stiffening_modifiers,9.0,no_additive,0.0,100.0,175.0,1.0,97296.0564621293,4.988095238095237,-0.553191489361703,5.07139959899491
0.360949802494214,6,4,117869.0,reinforcment_and_stiffening_modifiers,9.0,no_additive,0.0,100.0,175.0,1.0,79215.3825406091,4.898809523809524,-0.442553191489362,5.07139959899491
0.452188120698428,6,4,117869.0,reinforcment_and_stiffening_modifiers,9.0,no_additive,0.0,100.0,175.0,1.0,65609.1310296154,4.816964285714286,-0.3446808510638298,5.07139959899491
0.60670660559262,6,4,117869.0,reinforcment_and_stiffening_modifiers,9.0,no_additive,0.0,100.0,175.0,1.0,53416.8865794767,4.727678571428571,-0.21702127659574497,5.07139959899491
0.775107076927515,6,4,117869.0,reinforcment_and_stiffening_modifiers,9.0,no_additive,0.0,100.0,175.0,1.0,45006.3516886745,4.653273809523808,-0.11063829787234089,5.07139959899491
0.990249611863506,6,4,117869.0,reinforcment_and_stiffening_modifiers,9.0,no_additive,0.0,100.0,175.0,1.0,37920.062774735,4.578869047619047,-0.004255319148936439,5.07139959899491
1.27756492146711,6,4,117869.0,reinforcment_and_stiffening_modifiers,9.0,no_additive,0.0,100.0,175.0,1.0,30873.3199257026,4.489583333333333,0.10638297872340267,5.07139959899491
1.60049867576173,6,4,117869.0,reinforcment_and_stiffening_modifiers,9.0,no_additive,0.0,100.0,175.0,1.0,26012.2890596733,4.415178571428569,0.2042553191489351,5.07139959899491
2.16855385825095,6,4,117869.0,reinforcment_and_stiffening_modifiers,9.0,no_additive,0.0,100.0,175.0,1.0,21544.3469003188,4.333333333333332,0.33617021276595604,5.07139959899491
2.79774746328854,6,4,117869.0,reinforcment_and_stiffening_modifiers,9.0,no_additive,0.0,100.0,175.0,1.0,17843.8307484772,4.251488095238095,0.446808510638297,5.07139959899491
3.57430401822105,6,4,117869.0,reinforcment_and_stiffening_modifiers,9.0,no_additive,0.0,100.0,175.0,1.0,15294.0959163771,4.184523809523807,0.553191489361702,5.07139959899491
4.70262583613511,6,4,117869.0,reinforcment_and_stiffening_modifiers,9.0,no_additive,0.0,100.0,175.0,1.0,12032.5352559669,4.0803571428571415,0.6723404255319146,5.07139959899491
6.12680478057331,6,4,117869.0,reinforcment_and_stiffening_modifiers,9.0,no_additive,0.0,100.0,175.0,1.0,10313.1861603009,4.013392857142853,0.787234042553191,5.07139959899491
7.75107076927515,6,4,117869.0,reinforcment_and_stiffening_modifiers,9.0,no_additive,0.0,100.0,175.0,1.0,8839.51773374435,3.946428571428571,0.8893617021276591,5.07139959899491
10.2983099197286,6,4,117869.0,reinforcment_and_stiffening_modifiers,9.0,no_additive,0.0,100.0,175.0,1.0,7196.85673001151,3.8571428571428563,1.0127659574468049,5.07139959899491
13.0284759920612,6,4,117869.0,reinforcment_and_stiffening_modifiers,9.0,no_additive,0.0,100.0,175.0,1.0,6168.48583001798,3.790178571428571,1.1148936170212758,5.07139959899491
16.6447239076338,6,4,117869.0,reinforcment_and_stiffening_modifiers,9.0,no_additive,0.0,100.0,175.0,1.0,5022.1867410566,3.7008928571428568,1.2212765957446785,5.07139959899491
21.8990629460591,6,4,117869.0,reinforcment_and_stiffening_modifiers,9.0,no_additive,0.0,100.0,175.0,1.0,4304.55807446124,3.6339285714285707,1.3404255319148928,5.07139959899491
27.7046833961359,6,4,117869.0,reinforcment_and_stiffening_modifiers,9.0,no_additive,0.0,100.0,175.0,1.0,3565.19536577554,3.552083333333332,1.4425531914893612,5.07139959899491
35.0494212455905,6,4,117869.0,reinforcment_and_stiffening_modifiers,9.0,no_additive,0.0,100.0,175.0,1.0,3003.85227866455,3.477678571428571,1.5446808510638295,5.07139959899491
45.6640543233816,6,4,117869.0,reinforcment_and_stiffening_modifiers,9.0,no_additive,0.0,100.0,175.0,1.0,2530.89314505921,3.4032738095238084,1.6595744680851054,5.07139959899491
59.4933035452358,6,4,117869.0,reinforcment_and_stiffening_modifiers,9.0,no_additive,0.0,100.0,175.0,1.0,2206.73406908459,3.34375,1.774468085106383,5.07139959899491
77.5107076927516,6,4,117869.0,reinforcment_and_stiffening_modifiers,9.0,no_additive,0.0,100.0,175.0,1.0,1924.0935798357,3.28422619047619,1.8893617021276596,5.07139959899491
99.0249611863506,6,4,117869.0,reinforcment_and_stiffening_modifiers,9.0,no_additive,0.0,100.0,175.0,1.0,1621.14338519455,3.209821428571427,1.9957446808510635,5.07139959899491
129.014432943116,6,4,117869.0,reinforcment_and_stiffening_modifiers,9.0,no_additive,0.0,100.0,175.0,1.0,1319.88384813262,3.120535714285712,2.110638297872339,5.07139959899491
163.217212856327,6,4,117869.0,reinforcment_and_stiffening_modifiers,9.0,no_additive,0.0,100.0,175.0,1.0,1150.83193480323,3.0610119047619038,2.2127659574468073,5.07139959899491
212.647153918981,6,4,117869.0,reinforcment_and_stiffening_modifiers,9.0,no_additive,0.0,100.0,175.0,1.0,953.161883234787,2.9791666666666665,2.3276595744680852,5.07139959899491
277.046833961359,6,4,117869.0,reinforcment_and_stiffening_modifiers,9.0,no_additive,0.0,100.0,175.0,1.0,803.085722139151,2.9047619047619047,2.4425531914893615,5.07139959899491
364.50385657305,6,4,117869.0,reinforcment_and_stiffening_modifiers,9.0,no_additive,0.0,100.0,175.0,1.0,676.639182124004,2.830357142857143,2.5617021276595744,5.07139959899491
465.677340897209,6,4,117869.0,reinforcment_and_stiffening_modifiers,9.0,no_additive,0.0,100.0,175.0,1.0,514.410143601545,2.7113095238095237,2.6680851063829785,5.07139959899491
594.933035452358,6,4,117869.0,reinforcment_and_stiffening_modifiers,9.0,no_additive,0.0,100.0,175.0,1.0,433.415822554657,2.636904761904762,2.774468085106383,5.07139959899491
0.06389385337761744,12,1a,607000.0,no_additive,0.0,no_additive,0.0,95.0,200.0,0.1,562700.784734779,5.750277520815529,-1.1945409191902687,5.7831886910752575
0.09238569303174271,12,1a,607000.0,no_additive,0.0,no_additive,0.0,95.0,200.0,0.1,388458.95512551,5.589345137669238,-1.0343952789795963,5.7831886910752575
0.13026604657928553,12,1a,607000.0,no_additive,0.0,no_additive,0.0,95.0,200.0,0.1,227128.0842955,5.356270837876559,-0.8851687669797506,5.7831886910752575
0.19806824430317382,12,1a,607000.0,no_additive,0.0,no_additive,0.0,95.0,200.0,0.1,156797.292987727,5.195338560576475,-0.7031851480323901,5.7831886910752575
0.2912326108109299,12,1a,607000.0,no_additive,0.0,no_additive,0.0,95.0,200.0,0.1,108244.584427281,5.034406177430185,-0.5357599964528439,5.7831886910752575
0.4282179592549278,12,1a,607000.0,no_additive,0.0,no_additive,0.0,95.0,200.0,0.1,79656.4317634235,4.901220848142056,-0.36833512255826406,5.7831886910752575
0.6243816549314687,12,1a,607000.0,no_additive,0.0,no_additive,0.0,95.0,200.0,0.1,59372.444421993,4.773584929625557,-0.2045498655056394,5.7831886910752575
0.9180683348835091,12,1a,607000.0,no_additive,0.0,no_additive,0.0,95.0,200.0,0.1,44822.7312003548,4.651498316034482,-0.03712499161106048,5.7831886910752575
1.327457570408841,12,1a,607000.0,no_additive,0.0,no_additive,0.0,95.0,200.0,0.1,34714.4687925972,4.54051052398667,0.12302064859961048,5.7831886910752575
1.9682721130666399,12,1a,607000.0,no_additive,0.0,no_additive,0.0,95.0,200.0,0.1,28295.6956166418,4.451720375025388,0.29408513933614405,5.7831886910752575
2.9184323457379135,12,1a,607000.0,no_additive,0.0,no_additive,0.0,95.0,200.0,0.1,22481.8058420483,4.351831192828427,0.46514963007267873,5.7831886910752575
4.291160728538336,12,1a,607000.0,no_additive,0.0,no_additive,0.0,95.0,200.0,0.1,17190.7211559961,4.235294095855192,0.6325747816522237,5.7831886910752575
6.256911881798576,12,1a,607000.0,no_additive,0.0,no_additive,0.0,95.0,200.0,0.1,14012.1231918248,4.146503946893909,0.7963600387048488,5.7831886910752575
9.047016892557483,12,1a,607000.0,no_additive,0.0,no_additive,0.0,95.0,200.0,0.1,11568.1284651479,4.063263102858051,0.956505401230553,5.7831886910752575
13.527258413118803,12,1a,607000.0,no_additive,0.0,no_additive,0.0,95.0,200.0,0.1,9429.15429030168,3.974472742204355,1.131209786494008,5.7831886910752575
19.724002256618487,12,1a,607000.0,no_additive,0.0,no_additive,0.0,95.0,200.0,0.1,7685.6852200378,3.8856825932430716,1.294995043546633,5.7831886910752575
29.739887636714165,12,1a,607000.0,no_additive,0.0,no_additive,0.0,95.0,200.0,0.1,6677.88876434505,3.8246391806013285,1.473339323337005,5.7831886910752575
42.642709455821894,12,1a,607000.0,no_additive,0.0,no_additive,0.0,95.0,200.0,0.1,5106.25011465519,3.7081020836280922,1.629844791335792,5.7831886910752575
63.22805719011361,12,1a,607000.0,no_additive,0.0,no_additive,0.0,95.0,200.0,0.1,4215.61378721664,3.6248608162074074,1.8009098374422567,5.7831886910752575
90.65991456153263,12,1a,607000.0,no_additive,0.0,no_additive,0.0,95.0,200.0,0.1,3570.41926440241,3.5527192170996402,1.9574153054410408,5.7831886910752575
134.4250948379831,12,1a,607000.0,no_additive,0.0,no_additive,0.0,95.0,200.0,0.1,2800.7911790926,3.4472807299772557,2.128480351547507,5.7831886910752575
196.00430426901465,12,1a,607000.0,no_additive,0.0,no_additive,0.0,95.0,200.0,0.1,2225.31418393228,3.3473913360878798,2.2922656086001307,5.7831886910752575
293.0687004174994,12,1a,607000.0,no_additive,0.0,no_additive,0.0,95.0,200.0,0.1,1768.0835720415,3.2475027889681605,2.4669694384936545,5.7831886910752575
430.91795491917145,12,1a,607000.0,no_additive,0.0,no_additive,0.0,95.0,200.0,0.1,1301.12000363077,3.114317353833823,2.6343945900732004,5.7831886910752575
623.0744640660396,12,1a,607000.0,no_additive,0.0,no_additive,0.0,95.0,200.0,0.1,933.325880841519,2.9700333088486355,2.7945399525989063,5.7831886910752575
0.06389385337761744,12,2a,607000.0,reinforcment_and_stiffening_modifiers,1.0,no_additive,0.0,95.0,200.0,0.1,5238.42710837479,3.719200905171356,-1.1945409191902687,5.7831886910752575
0.09238569303174271,12,2a,607000.0,reinforcment_and_stiffening_modifiers,1.0,no_additive,0.0,95.0,200.0,0.1,4162.09448140933,3.6193119346668094,-1.0343952789795963,5.7831886910752575
0.13026604657928553,12,2a,607000.0,reinforcment_and_stiffening_modifiers,1.0,no_additive,0.0,95.0,200.0,0.1,3954.70295311183,3.597113868195455,-0.8851687669797506,5.7831886910752575
0.19806824430317382,12,2a,607000.0,reinforcment_and_stiffening_modifiers,1.0,no_additive,0.0,95.0,200.0,0.1,3349.44051364399,3.524972269087688,-0.7031851480323901,5.7831886910752575
0.2912326108109299,12,2a,607000.0,reinforcment_and_stiffening_modifiers,1.0,no_additive,0.0,95.0,200.0,0.1,2947.6666854559,3.469478373063782,-0.5357599964528439,5.7831886910752575
0.4282179592549278,12,2a,607000.0,reinforcment_and_stiffening_modifiers,1.0,no_additive,0.0,95.0,200.0,0.1,2695.45558555271,3.4306321801237383,-0.36833512255826406,5.7831886910752575
0.6243816549314687,12,2a,607000.0,reinforcment_and_stiffening_modifiers,1.0,no_additive,0.0,95.0,200.0,0.1,2561.14967973452,3.408434960422038,-0.2045498655056394,5.7831886910752575
0.9180683348835091,12,2a,607000.0,reinforcment_and_stiffening_modifiers,1.0,no_additive,0.0,95.0,200.0,0.1,2496.52747855589,3.3973363505711878,-0.03712499161106048,5.7831886910752575
1.327457570408841,12,2a,607000.0,reinforcment_and_stiffening_modifiers,1.0,no_additive,0.0,95.0,200.0,0.1,2402.63617898805,3.380688012410086,0.12302064859961048,5.7831886910752575
1.9682721130666399,12,2a,607000.0,reinforcment_and_stiffening_modifiers,1.0,no_additive,0.0,95.0,200.0,0.1,2464.82922085044,3.3917868339533497,0.29408513933614405,5.7831886910752575
2.9184323457379135,12,2a,607000.0,reinforcment_and_stiffening_modifiers,1.0,no_additive,0.0,95.0,200.0,0.1,2433.5346201984,3.386237529027924,0.46514963007267873,5.7831886910752575
4.291160728538336,12,2a,607000.0,reinforcment_and_stiffening_modifiers,1.0,no_additive,0.0,95.0,200.0,0.1,2342.01354543165,3.3695894025592343,0.6325747816522237,5.7831886910752575
6.256911881798576,12,2a,607000.0,reinforcment_and_stiffening_modifiers,1.0,no_additive,0.0,95.0,200.0,0.1,2087.58605958758,3.319644388075929,0.7963600387048488,5.7831886910752575
9.047016892557483,12,2a,607000.0,reinforcment_and_stiffening_modifiers,1.0,no_additive,0.0,95.0,200.0,0.1,1908.96972975215,3.2807990419055395,0.956505401230553,5.7831886910752575
13.527258413118803,12,2a,607000.0,reinforcment_and_stiffening_modifiers,1.0,no_additive,0.0,95.0,200.0,0.1,1723.46926934318,3.236403544040069,1.131209786494008,5.7831886910752575
19.724002256618487,12,2a,607000.0,reinforcment_and_stiffening_modifiers,1.0,no_additive,0.0,95.0,200.0,0.1,1596.27500910189,3.2031077144875186,1.294995043546633,5.7831886910752575
29.739887636714165,12,2a,607000.0,reinforcment_and_stiffening_modifiers,1.0,no_additive,0.0,95.0,200.0,0.1,1404.79711535256,3.147613606771202,1.473339323337005,5.7831886910752575
42.642709455821894,12,2a,607000.0,reinforcment_and_stiffening_modifiers,1.0,no_additive,0.0,95.0,200.0,0.1,1159.77238248583,3.0643727627353434,1.629844791335792,5.7831886910752575
63.22805719011361,12,2a,607000.0,reinforcment_and_stiffening_modifiers,1.0,no_additive,0.0,95.0,200.0,0.1,1007.69606295448,3.0033295617860123,1.8009098374422567,5.7831886910752575
90.65991456153263,12,2a,607000.0,reinforcment_and_stiffening_modifiers,1.0,no_additive,0.0,95.0,200.0,0.1,821.371090014453,2.9145394128247304,1.9574153054410408,5.7831886910752575
134.4250948379831,12,2a,607000.0,reinforcment_and_stiffening_modifiers,1.0,no_additive,0.0,95.0,200.0,0.1,669.497968994253,2.8257492638634476,2.128480351547507,5.7831886910752575
196.00430426901465,12,2a,607000.0,reinforcment_and_stiffening_modifiers,1.0,no_additive,0.0,95.0,200.0,0.1,581.708807691083,2.7647056395292897,2.2922656086001307,5.7831886910752575
293.0687004174994,12,2a,607000.0,reinforcment_and_stiffening_modifiers,1.0,no_additive,0.0,95.0,200.0,0.1,468.129689523956,2.670366185642582,2.4669694384936545,5.7831886910752575
430.91795491917145,12,2a,607000.0,reinforcment_and_stiffening_modifiers,1.0,no_additive,0.0,95.0,200.0,0.1,353.41077283563,2.5482797837439213,2.6343945900732004,5.7831886910752575
623.0744640660396,12,2a,607000.0,reinforcment_and_stiffening_modifiers,1.0,no_additive,0.0,95.0,200.0,0.1,288.064148892776,2.45948921139781,2.7945399525989063,5.7831886910752575
0.06389385337761744,12,3a,607000.0,reinforcment_and_stiffening_modifiers,1.0,no_additive,0.0,95.0,200.0,0.1,1745.63432235659,3.2419532723503233,-1.1945409191902687,5.7831886910752575
0.09238569303174271,12,3a,607000.0,reinforcment_and_stiffening_modifiers,1.0,no_additive,0.0,95.0,200.0,0.1,1236.28816212182,3.092119710747296,-1.0343952789795963,5.7831886910752575
0.13026604657928553,12,3a,607000.0,reinforcment_and_stiffening_modifiers,1.0,no_additive,0.0,95.0,200.0,0.1,800.645707462836,2.9034403795890533,-0.8851687669797506,5.7831886910752575
0.19806824430317382,12,3a,607000.0,reinforcment_and_stiffening_modifiers,1.0,no_additive,0.0,95.0,200.0,0.1,538.777420385807,2.731409386591912,-0.7031851480323901,5.7831886910752575
0.2912326108109299,12,3a,607000.0,reinforcment_and_stiffening_modifiers,1.0,no_additive,0.0,95.0,200.0,0.1,376.726986623473,2.5760267317558734,-0.5357599964528439,5.7831886910752575
0.4282179592549278,12,3a,607000.0,reinforcment_and_stiffening_modifiers,1.0,no_additive,0.0,95.0,200.0,0.1,273.710836355127,2.43729199169611,-0.36833512255826406,5.7831886910752575
0.6243816549314687,12,3a,607000.0,reinforcment_and_stiffening_modifiers,1.0,no_additive,0.0,95.0,200.0,0.1,214.710609403404,2.331853504573724,-0.2045498655056394,5.7831886910752575
0.9180683348835091,12,3a,607000.0,reinforcment_and_stiffening_modifiers,1.0,no_additive,0.0,95.0,200.0,0.1,172.788019712161,2.237513627302189,-0.03712499161106048,5.7831886910752575
1.327457570408841,12,3a,607000.0,reinforcment_and_stiffening_modifiers,1.0,no_additive,0.0,95.0,200.0,0.1,142.650330853142,2.1542727832663324,0.12302064859961048,5.7831886910752575
1.9682721130666399,12,3a,607000.0,reinforcment_and_stiffening_modifiers,1.0,no_additive,0.0,95.0,200.0,0.1,120.817813679325,2.0821309724661514,0.29408513933614405,5.7831886910752575
2.9184323457379135,12,3a,607000.0,reinforcment_and_stiffening_modifiers,1.0,no_additive,0.0,95.0,200.0,0.1,109.07762827132,2.037735686293094,0.46514963007267873,5.7831886910752575
4.291160728538336,12,3a,607000.0,reinforcment_and_stiffening_modifiers,1.0,no_additive,0.0,95.0,200.0,0.1,98.4783636288087,1.9933408235048693,0.6325747816522237,5.7831886910752575
6.256911881798576,12,3a,607000.0,reinforcment_and_stiffening_modifiers,1.0,no_additive,0.0,95.0,200.0,0.1,90.0523067947677,1.9544948422572388,0.7963600387048488,5.7831886910752575
9.047016892557483,12,3a,607000.0,reinforcment_and_stiffening_modifiers,1.0,no_additive,0.0,95.0,200.0,0.1,80.2694433321081,1.9045502511587586,0.956505401230553,5.7831886910752575
13.527258413118803,12,3a,607000.0,reinforcment_and_stiffening_modifiers,1.0,no_additive,0.0,95.0,200.0,0.1,71.5494143738256,1.8546060834451055,1.131209786494008,5.7831886910752575
19.724002256618487,12,3a,607000.0,reinforcment_and_stiffening_modifiers,1.0,no_additive,0.0,95.0,200.0,0.1,67.9842702827364,1.832408440358578,1.294995043546633,5.7831886910752575
29.739887636714165,12,3a,607000.0,reinforcment_and_stiffening_modifiers,1.0,no_additive,0.0,95.0,200.0,0.1,63.7766190222572,1.8046614923466258,1.473339323337005,5.7831886910752575
42.642709455821894,12,3a,607000.0,reinforcment_and_stiffening_modifiers,1.0,no_additive,0.0,95.0,200.0,0.1,59.0697644997457,1.7713652394092483,1.629844791335792,5.7831886910752575
63.22805719011361,12,3a,607000.0,reinforcment_and_stiffening_modifiers,1.0,no_additive,0.0,95.0,200.0,0.1,56.1264528917985,1.7491675963227202,1.8009098374422567,5.7831886910752575
90.65991456153263,12,3a,607000.0,reinforcment_and_stiffening_modifiers,1.0,no_additive,0.0,95.0,200.0,0.1,53.3297997866377,1.7269699532361924,1.9574153054410408,5.7831886910752575
134.4250948379831,12,3a,607000.0,reinforcment_and_stiffening_modifiers,1.0,no_additive,0.0,95.0,200.0,0.1,50.0291362896238,1.6992230052242394,2.128480351547507,5.7831886910752575
196.00430426901465,12,3a,607000.0,reinforcment_and_stiffening_modifiers,1.0,no_additive,0.0,95.0,200.0,0.1,47.536298560815,1.6770253621377122,2.2922656086001307,5.7831886910752575
293.0687004174994,12,3a,607000.0,reinforcment_and_stiffening_modifiers,1.0,no_additive,0.0,95.0,200.0,0.1,46.3368761790654,1.665926752286862,2.4669694384936545,5.7831886910752575
430.91795491917145,12,3a,607000.0,reinforcment_and_stiffening_modifiers,1.0,no_additive,0.0,95.0,200.0,0.1,35.4315095162149,1.549389655313626,2.6343945900732004,5.7831886910752575
623.0744640660396,12,3a,607000.0,reinforcment_and_stiffening_modifiers,1.0,no_additive,0.0,95.0,200.0,0.1,98.4783636288087,1.9933408235048693,2.7945399525989063,5.7831886910752575
0.06389385337761744,12,4a,607000.0,reinforcment_and_stiffening_modifiers,2.5,no_additive,0.0,95.0,200.0,0.1,713.667980141188,2.8534962118753997,-1.1945409191902687,5.7831886910752575
0.09238569303174271,12,4a,607000.0,reinforcment_and_stiffening_modifiers,2.5,no_additive,0.0,95.0,200.0,0.1,921.475948005578,2.9644840039232108,-1.0343952789795963,5.7831886910752575
0.13026604657928553,12,4a,607000.0,reinforcment_and_stiffening_modifiers,2.5,no_additive,0.0,95.0,200.0,0.1,1020.65476327748,3.008878866711439,-0.8851687669797506,5.7831886910752575
0.19806824430317382,12,4a,607000.0,reinforcment_and_stiffening_modifiers,2.5,no_additive,0.0,95.0,200.0,0.1,1060.54037016724,3.025527204872541,-0.7031851480323901,5.7831886910752575
0.2912326108109299,12,4a,607000.0,reinforcment_and_stiffening_modifiers,2.5,no_additive,0.0,95.0,200.0,0.1,1060.54037016724,3.025527204872541,-0.5357599964528439,5.7831886910752575
0.4282179592549278,12,4a,607000.0,reinforcment_and_stiffening_modifiers,2.5,no_additive,0.0,95.0,200.0,0.1,1101.98357047928,3.0421751196488165,-0.36833512255826406,5.7831886910752575
0.6243816549314687,12,4a,607000.0,reinforcment_and_stiffening_modifiers,2.5,no_additive,0.0,95.0,200.0,0.1,1074.17863406711,3.0310765097979644,-0.2045498655056394,5.7831886910752575
0.9180683348835091,12,4a,607000.0,reinforcment_and_stiffening_modifiers,2.5,no_additive,0.0,95.0,200.0,0.1,1020.65476327748,3.008878866711439,-0.03712499161106048,5.7831886910752575
1.327457570408841,12,4a,607000.0,reinforcment_and_stiffening_modifiers,2.5,no_additive,0.0,95.0,200.0,0.1,969.79786486418,2.9866812236249114,0.12302064859961048,5.7831886910752575
1.9682721130666399,12,4a,607000.0,reinforcment_and_stiffening_modifiers,2.5,no_additive,0.0,95.0,200.0,0.1,957.484867015326,2.981131918699486,0.29408513933614405,5.7831886910752575
2.9184323457379135,12,4a,607000.0,reinforcment_and_stiffening_modifiers,2.5,no_additive,0.0,95.0,200.0,0.1,909.775580421978,2.958934275612958,0.46514963007267873,5.7831886910752575
4.291160728538336,12,4a,607000.0,reinforcment_and_stiffening_modifiers,2.5,no_additive,0.0,95.0,200.0,0.1,886.820381414818,2.9478356657621085,0.6325747816522237,5.7831886910752575
6.256911881798576,12,4a,607000.0,reinforcment_and_stiffening_modifiers,2.5,no_additive,0.0,95.0,200.0,0.1,810.942586476889,2.908990107899305,0.7963600387048488,5.7831886910752575
9.047016892557483,12,4a,607000.0,reinforcment_and_stiffening_modifiers,2.5,no_additive,0.0,95.0,200.0,0.1,751.092510727874,2.8756934315771012,0.956505401230553,5.7831886910752575
13.527258413118803,12,4a,607000.0,reinforcment_and_stiffening_modifiers,2.5,no_additive,0.0,95.0,200.0,0.1,713.667980141188,2.8534962118753997,1.131209786494008,5.7831886910752575
19.724002256618487,12,4a,607000.0,reinforcment_and_stiffening_modifiers,2.5,no_additive,0.0,95.0,200.0,0.1,644.318981417771,2.8091009257023445,1.294995043546633,5.7831886910752575
29.739887636714165,12,4a,607000.0,reinforcment_and_stiffening_modifiers,2.5,no_additive,0.0,95.0,200.0,0.1,596.766825814041,2.7758046727649677,1.473339323337005,5.7831886910752575
