Repository: FSL-AUA/Rheological-models-ANIPH

ANIPH Machine Learning Models

This repository contains the machine learning workflow developed in the ANIPH project for predicting rheological properties of PHBV polymers. Models are developed separately for short-chain-length PHAs (sclPHAs) and medium-chain-length PHAs (mclPHAs).

Each subfolder corresponds to a specific property/material combination and contains:

Original dataset (*PHAs.xlsx)

Preprocessing notebook (*_data_preprocessing_LM.ipynb)

Cleaned dataset (*_LM.csv) Dataset obtained after preprocessing (cleaning, filtering, unit harmonization, removing invalid samples).

Final training and deployment on Jaqpot notebook (*_regression_LM.ipynb)

File: sclPHA_complex_viscosity/rheological_DFS_data_viscosity_LM.csv (part 2 of 4)
ang_frequency,study_id,instance,mw_phbv,additive1_type,additive1_percentage_wt,additive2_type,additive2_percentage_wt,hb_ratio_mol,texp,strain_fixed,complex_viscosity,log_complex_viscosity,log_ang_frequency,log_mw
42.642709455821894,12,4a,607000.0,reinforcment_and_stiffening_modifiers,2.5,no_additive,0.0,95.0,200.0,0.1,518.515175870727,2.714761471815637,1.629844791335792,5.7831886910752575
63.22805719011361,12,4a,607000.0,reinforcment_and_stiffening_modifiers,2.5,no_additive,0.0,95.0,200.0,0.1,462.186100587616,2.6648168807171566,1.8009098374422567,5.7831886910752575
90.65991456153263,12,4a,607000.0,reinforcment_and_stiffening_modifiers,2.5,no_additive,0.0,95.0,200.0,0.1,401.58148352883,2.6037736797678264,1.9574153054410408,5.7831886910752575
134.4250948379831,12,4a,607000.0,reinforcment_and_stiffening_modifiers,2.5,no_additive,0.0,95.0,200.0,0.1,335.801120268534,2.5260821406573934,2.128480351547507,5.7831886910752575
196.00430426901465,12,4a,607000.0,reinforcment_and_stiffening_modifiers,2.5,no_additive,0.0,95.0,200.0,0.1,284.406754528287,2.453939906472386,2.2922656086001307,5.7831886910752575
293.0687004174994,12,4a,607000.0,reinforcment_and_stiffening_modifiers,2.5,no_additive,0.0,95.0,200.0,0.1,234.800524352979,2.3706990624365267,2.4669694384936545,5.7831886910752575
430.91795491917145,12,4a,607000.0,reinforcment_and_stiffening_modifiers,2.5,no_additive,0.0,95.0,200.0,0.1,198.864494974715,2.298557251636347,2.6343945900732004,5.7831886910752575
623.0744640660396,12,4a,607000.0,reinforcment_and_stiffening_modifiers,2.5,no_additive,0.0,95.0,200.0,0.1,139.051018227436,2.14317417341548,2.7945399525989063,5.7831886910752575
0.06389385337761744,12,5a,607000.0,reinforcment_and_stiffening_modifiers,2.5,no_additive,0.0,95.0,200.0,0.1,2169.16674592159,3.336292937929444,-1.1945409191902687,5.7831886910752575
0.09238569303174271,12,5a,607000.0,reinforcment_and_stiffening_modifiers,2.5,no_additive,0.0,95.0,200.0,0.1,2627.44589663186,3.4195337819653027,-1.0343952789795963,5.7831886910752575
0.13026604657928553,12,5a,607000.0,reinforcment_and_stiffening_modifiers,2.5,no_additive,0.0,95.0,200.0,0.1,2141.62601146134,3.330743633004018,-0.8851687669797506,5.7831886910752575
0.19806824430317382,12,5a,607000.0,reinforcment_and_stiffening_modifiers,2.5,no_additive,0.0,95.0,200.0,0.1,1596.27500910189,3.2031077144875186,-0.7031851480323901,5.7831886910752575
0.2912326108109299,12,5a,607000.0,reinforcment_and_stiffening_modifiers,2.5,no_additive,0.0,95.0,200.0,0.1,1130.50933518506,3.053274152884492,-0.5357599964528439,5.7831886910752575
0.4282179592549278,12,5a,607000.0,reinforcment_and_stiffening_modifiers,2.5,no_additive,0.0,95.0,200.0,0.1,821.371090014453,2.9145394128247304,-0.36833512255826406,5.7831886910752575
0.6243816549314687,12,5a,607000.0,reinforcment_and_stiffening_modifiers,2.5,no_additive,0.0,95.0,200.0,0.1,628.061707908983,2.798002315851494,-0.2045498655056394,5.7831886910752575
0.9180683348835091,12,5a,607000.0,reinforcment_and_stiffening_modifiers,2.5,no_additive,0.0,95.0,200.0,0.1,545.705953093483,2.7369586915173367,-0.03712499161106048,5.7831886910752575
1.327457570408841,12,5a,607000.0,reinforcment_and_stiffening_modifiers,2.5,no_additive,0.0,95.0,200.0,0.1,531.936855502578,2.7258600816664873,0.12302064859961048,5.7831886910752575
1.9682721130666399,12,5a,607000.0,reinforcment_and_stiffening_modifiers,2.5,no_additive,0.0,95.0,200.0,0.1,505.431655511433,2.7036624385799604,0.29408513933614405,5.7831886910752575
2.9184323457379135,12,5a,607000.0,reinforcment_and_stiffening_modifiers,2.5,no_additive,0.0,95.0,200.0,0.1,468.129689523956,2.670366185642582,0.46514963007267873,5.7831886910752575
4.291160728538336,12,5a,607000.0,reinforcment_and_stiffening_modifiers,2.5,no_additive,0.0,95.0,200.0,0.1,474.149711415331,2.675915490568007,0.6325747816522237,5.7831886910752575
6.256911881798576,12,5a,607000.0,reinforcment_and_stiffening_modifiers,2.5,no_additive,0.0,95.0,200.0,0.1,462.186100587616,2.6648168807171566,0.7963600387048488,5.7831886910752575
9.047016892557483,12,5a,607000.0,reinforcment_and_stiffening_modifiers,2.5,no_additive,0.0,95.0,200.0,0.1,422.640293692062,2.6259708994695266,0.956505401230553,5.7831886910752575
13.527258413118803,12,5a,607000.0,reinforcment_and_stiffening_modifiers,2.5,no_additive,0.0,95.0,200.0,0.1,391.448511997491,2.592674646532149,1.131209786494008,5.7831886910752575
19.724002256618487,12,5a,607000.0,reinforcment_and_stiffening_modifiers,2.5,no_additive,0.0,95.0,200.0,0.1,371.943525664241,2.5704770034456215,1.294995043546633,5.7831886910752575
29.739887636714165,12,5a,607000.0,reinforcment_and_stiffening_modifiers,2.5,no_additive,0.0,95.0,200.0,0.1,327.327962686734,2.514983107421716,1.473339323337005,5.7831886910752575
42.642709455821894,12,5a,607000.0,reinforcment_and_stiffening_modifiers,2.5,no_additive,0.0,95.0,200.0,0.1,295.520929875376,2.470588244633488,1.629844791335792,5.7831886910752575
63.22805719011361,12,5a,607000.0,reinforcment_and_stiffening_modifiers,2.5,no_additive,0.0,95.0,200.0,0.1,273.710836355127,2.43729199169611,1.8009098374422567,5.7831886910752575
90.65991456153263,12,5a,607000.0,reinforcment_and_stiffening_modifiers,2.5,no_additive,0.0,95.0,200.0,0.1,250.291447788576,2.39844601044848,1.9574153054410408,5.7831886910752575
134.4250948379831,12,5a,607000.0,reinforcment_and_stiffening_modifiers,2.5,no_additive,0.0,95.0,200.0,0.1,214.710609403404,2.331853504573724,2.128480351547507,5.7831886910752575
196.00430426901465,12,5a,607000.0,reinforcment_and_stiffening_modifiers,2.5,no_additive,0.0,95.0,200.0,0.1,188.955530863809,2.276359608549819,2.2922656086001307,5.7831886910752575
293.0687004174994,12,5a,607000.0,reinforcment_and_stiffening_modifiers,2.5,no_additive,0.0,95.0,200.0,0.1,160.035884454973,2.2042173743648124,2.4669694384936545,5.7831886910752575
430.91795491917145,12,5a,607000.0,reinforcment_and_stiffening_modifiers,2.5,no_additive,0.0,95.0,200.0,0.1,146.34295375799,2.165371816502007,2.6343945900732004,5.7831886910752575
623.0744640660396,12,5a,607000.0,reinforcment_and_stiffening_modifiers,2.5,no_additive,0.0,95.0,200.0,0.1,110.480337231567,2.0432849912185214,2.7945399525989063,5.7831886910752575
0.515530256725832,13,1,2800000.0,no_additive,0.0,no_additive,0.0,84.0,180.0,0.5,6.07039264789507,0.783216783216783,-0.2877458406744403,6.447158031342219
0.574760139586875,13,1,2800000.0,no_additive,0.0,no_additive,0.0,84.0,180.0,0.5,5.58281274772344,0.7468530614892914,-0.24051335841834273,6.447158031342219
0.647361931288365,13,1,2800000.0,no_additive,0.0,no_additive,0.0,84.0,180.0,0.5,5.40588804762056,0.7328670475032781,-0.1888528432675618,6.447158031342219
0.729134540162484,13,1,2800000.0,no_additive,0.0,no_additive,0.0,84.0,180.0,0.5,5.26839335894575,0.7216781936325392,-0.13719232811678142,6.447158031342219
0.815673217669,13,1,2800000.0,no_additive,0.0,no_additive,0.0,84.0,180.0,0.5,5.03614075178202,0.7020978594159744,-0.08848379735879354,6.447158031342219
0.912482661099097,13,1,2800000.0,no_additive,0.0,no_additive,0.0,84.0,180.0,0.5,4.78321774603396,0.6797201516744971,-0.039775379211792236,6.447158031342219
1.03475428361372,13,1,2800000.0,no_additive,0.0,no_additive,0.0,84.0,180.0,0.5,4.63163297980855,0.6657341376884826,0.01483723294276667,6.447158031342219
1.16546100766585,13,1,2800000.0,no_additive,0.0,no_additive,0.0,84.0,180.0,0.5,4.54299916867209,0.6573426573426566,0.06649774809354607,6.447158031342219
1.29495352405761,13,1,2800000.0,no_additive,0.0,no_additive,0.0,84.0,180.0,0.5,4.37078539531566,0.6405594832413678,0.11225418184775429,6.447158031342219
1.46349313372846,13,1,2800000.0,no_additive,0.0,no_additive,0.0,84.0,180.0,0.5,4.20509775044012,0.6237760957304411,0.16539068919493113,6.447158031342219
1.65396835691771,13,1,2800000.0,no_additive,0.0,no_additive,0.0,84.0,180.0,0.5,4.07183416234945,0.609790081744427,0.21852719654211103,6.447158031342219
1.83150301570848,13,1,2800000.0,no_additive,0.0,no_additive,0.0,84.0,180.0,0.5,3.84251372389182,0.5846154272973114,0.2628076380999214,6.447158031342219
2.07692230411596,13,1,2800000.0,no_additive,0.0,no_additive,0.0,84.0,180.0,0.5,3.84251372389182,0.5846154272973114,0.3174202502544811,6.447158031342219
2.31554207165465,13,1,2800000.0,no_additive,0.0,no_additive,0.0,84.0,180.0,0.5,3.64953656765746,0.5622377195558347,0.36465267620508746,6.447158031342219
2.63476132887936,13,1,2800000.0,no_additive,0.0,no_additive,0.0,84.0,180.0,0.5,3.53387924724838,0.5482517055698201,0.4207412805560435,6.447158031342219
2.96757562828421,13,1,2800000.0,no_additive,0.0,no_additive,0.0,84.0,180.0,0.5,3.35640220575615,0.5258739978283433,0.4724017957068243,6.447158031342219
3.34242992450936,13,1,2800000.0,no_additive,0.0,no_additive,0.0,84.0,180.0,0.5,3.16737397062291,0.500699343381228,0.5240623108576049,6.447158031342219
3.71380199010483,13,1,2800000.0,no_additive,0.0,no_additive,0.0,84.0,180.0,0.5,3.0277415151838,0.4811187957550261,0.5698187446118138,6.447158031342219
4.1404845702896,13,1,2800000.0,no_additive,0.0,no_additive,0.0,84.0,180.0,0.5,2.82065264692097,0.45034960766772214,0.6170511705624181,6.447158031342219
4.67937314069805,13,1,2800000.0,no_additive,0.0,no_additive,0.0,84.0,180.0,0.5,2.95073319141704,0.4699299418842864,0.6701876779095951,6.447158031342219
5.30640373607982,13,1,2800000.0,no_additive,0.0,no_additive,0.0,84.0,180.0,0.5,2.69630659177338,0.4307692734511575,0.724800290064155,6.447158031342219
5.85604798635419,13,1,2800000.0,no_additive,0.0,no_additive,0.0,84.0,180.0,0.5,2.78455171097168,0.4447552874371714,0.767604626814585,6.447158031342219
6.6633592899836,13,1,2800000.0,no_additive,0.0,no_additive,0.0,84.0,180.0,0.5,2.34007988704095,0.36923068386691316,0.8236932311655415,6.447158031342219
7.45421237531053,13,1,2800000.0,no_additive,0.0,no_additive,0.0,84.0,180.0,0.5,2.18002510923985,0.33846149577961004,0.872401761923529,6.447158031342219
8.42438840828145,13,1,2800000.0,no_additive,0.0,no_additive,0.0,84.0,180.0,0.5,2.01787912502811,0.3048951475770324,0.9255383818816921,6.447158031342219
9.32865052147715,13,1,2800000.0,no_additive,0.0,no_additive,0.0,84.0,180.0,0.5,1.99205173851446,0.2993006139368425,0.9698188234395042,6.447158031342219
10.5427817998704,13,1,2800000.0,no_additive,0.0,no_additive,0.0,84.0,180.0,0.5,1.95393059671949,0.29090913359101683,1.022955218175693,6.447158031342219
11.7540529857547,13,1,2800000.0,no_additive,0.0,no_additive,0.0,84.0,180.0,0.5,2.01787912502811,0.3048951475770324,1.0701876441262972,6.447158031342219
13.4199949771449,13,1,2800000.0,no_additive,0.0,no_additive,0.0,84.0,180.0,0.5,1.85580109162762,0.2685314258495407,1.1277523532846379,6.447158031342219
15.3220486591533,13,1,2800000.0,no_additive,0.0,no_additive,0.0,84.0,180.0,0.5,1.62102685527351,0.20979020979020813,1.1853168372210052,6.447158031342219
16.8517611267464,13,1,2800000.0,no_additive,0.0,no_additive,0.0,84.0,180.0,0.5,1.89200865871657,0.2769231196050033,1.2266452943860247,6.447158031342219
18.9804196172372,13,1,2800000.0,no_additive,0.0,no_additive,0.0,84.0,180.0,0.5,1.65265305259449,0.21818169013603575,1.2783058095368043,6.447158031342219
21.3779631776657,13,1,2800000.0,no_additive,0.0,no_additive,0.0,84.0,180.0,0.5,1.51991108295293,0.1818181818181808,1.3299663246875841,6.447158031342219
24.0783564769342,13,1,2800000.0,no_additive,0.0,no_additive,0.0,84.0,180.0,0.5,1.54956451384053,0.19020966216400545,1.3816268398383658,6.447158031342219
27.119854488103,13,1,2800000.0,no_additive,0.0,no_additive,0.0,84.0,180.0,0.5,1.42510267030299,0.1538461538461514,1.4332873549891463,6.447158031342219
30.3386244301313,13,1,2800000.0,no_additive,0.0,no_additive,0.0,84.0,180.0,0.5,1.62102685527351,0.20979020979020813,1.481995885747135,6.447158031342219
34.1708986949565,13,1,2800000.0,no_additive,0.0,no_additive,0.0,84.0,180.0,0.5,1.34484206856154,0.12867128598939906,1.5336564008979157,6.447158031342219
38.4872531155799,13,1,2800000.0,no_additive,0.0,no_additive,0.0,84.0,180.0,0.5,1.39783033182509,0.145454460090689,1.5853169160486962,6.447158031342219
43.7930830128512,13,1,2800000.0,no_additive,0.0,no_additive,0.0,84.0,180.0,0.5,1.28555585825674,0.10909095177283495,1.641405520399652,6.447158031342219
49.157516169684,13,1,2800000.0,no_additive,0.0,no_additive,0.0,84.0,180.0,0.5,1.32762971969893,0.12307696575884855,1.69158993074305,6.447158031342219
55.3669303299618,13,1,2800000.0,no_additive,0.0,no_additive,0.0,84.0,180.0,0.5,1.53961630603717,0.18741250204873144,1.7432504458938303,6.447158031342219
63.6454174614039,13,1,2800000.0,no_additive,0.0,no_additive,0.0,84.0,180.0,0.5,1.40686239167033,0.14825162020596283,1.8037671394449624,6.447158031342219
68.8200997547063,13,1,2800000.0,no_additive,0.0,no_additive,0.0,84.0,180.0,0.5,1.34484206856154,0.12867128598939906,1.8377152977950406,6.447158031342219
0.515530256725832,13,2,867000.0,no_additive,0.0,no_additive,0.0,82.0,180.0,0.5,13.2336083953562,1.121678278996392,-0.2877458406744403,5.93801909747621
0.574760139586875,13,2,867000.0,no_additive,0.0,no_additive,0.0,82.0,180.0,0.5,12.6502161080688,1.1020979447798285,-0.24051335841834273,5.93801909747621
0.647361931288365,13,2,867000.0,no_additive,0.0,no_additive,0.0,82.0,180.0,0.5,12.1706719702214,1.0853145572689007,-0.1888528432675618,5.93801909747621
0.729134540162484,13,2,867000.0,no_additive,0.0,no_additive,0.0,82.0,180.0,0.5,12.4081276026529,1.0937062510243656,-0.13719232811678142,5.93801909747621
0.815673217669,13,2,867000.0,no_additive,0.0,no_additive,0.0,82.0,180.0,0.5,11.4114946056232,1.0573425292968717,-0.08848379735879354,5.93801909747621
0.912482661099097,13,2,867000.0,no_additive,0.0,no_additive,0.0,82.0,180.0,0.5,10.9789132925508,1.040559355195582,-0.039775379211792236,5.93801909747621
1.03475428361372,13,2,867000.0,no_additive,0.0,no_additive,0.0,82.0,180.0,0.5,10.8383965061256,1.034965034965033,0.01483723294276667,5.93801909747621
1.16546100766585,13,2,867000.0,no_additive,0.0,no_additive,0.0,82.0,180.0,0.5,10.4275399133434,1.0181818608637447,0.06649774809354607,5.93801909747621
1.29495352405761,13,2,867000.0,no_additive,0.0,no_additive,0.0,82.0,180.0,0.5,10.3605899915777,1.01538448733883,0.11225418184775429,5.93801909747621
1.46349313372846,13,2,867000.0,no_additive,0.0,no_additive,0.0,82.0,180.0,0.5,9.77709495105838,0.9902098328917175,0.16539068919493113,5.93801909747621
1.65396835691771,13,2,867000.0,no_additive,0.0,no_additive,0.0,82.0,180.0,0.5,9.46724941794448,0.9762238189057036,0.21852719654211103,5.93801909747621
1.83150301570848,13,2,867000.0,no_additive,0.0,no_additive,0.0,82.0,180.0,0.5,10.1623232937243,1.0069930069930064,0.2628076380999214,5.93801909747621
2.07692230411596,13,2,867000.0,no_additive,0.0,no_additive,0.0,82.0,180.0,0.5,10.2279869941505,1.009790167108281,0.3174202502544811,5.93801909747621
2.31554207165465,13,2,867000.0,no_additive,0.0,no_additive,0.0,82.0,180.0,0.5,9.58998966496754,0.9818181391362542,0.36465267620508746,5.93801909747621
2.63476132887936,13,2,867000.0,no_additive,0.0,no_additive,0.0,82.0,180.0,0.5,8.87670507653965,0.9482517909336757,0.4207412805560435,5.93801909747621
2.96757562828421,13,2,867000.0,no_additive,0.0,no_additive,0.0,82.0,180.0,0.5,8.76308970179504,0.9426572572934877,0.4724017957068243,5.93801909747621
3.34242992450936,13,2,867000.0,no_additive,0.0,no_additive,0.0,82.0,180.0,0.5,8.70683064541221,0.9398600971782123,0.5240623108576049,5.93801909747621
3.71380199010483,13,2,867000.0,no_additive,0.0,no_additive,0.0,82.0,180.0,0.5,8.21646915678128,0.9146852293214596,0.5698187446118138,5.93801909747621
4.1404845702896,13,2,867000.0,no_additive,0.0,no_additive,0.0,82.0,180.0,0.5,8.93406177402611,0.9510489510489509,0.6170511705624181,5.93801909747621
4.67937314069805,13,2,867000.0,no_additive,0.0,no_additive,0.0,82.0,180.0,0.5,8.65093277230295,0.9370629370629368,0.6701876779095951,5.93801909747621
5.30640373607982,13,2,867000.0,no_additive,0.0,no_additive,0.0,82.0,180.0,0.5,8.21646915678128,0.9146852293214596,0.724800290064155,5.93801909747621
5.85604798635419,13,2,867000.0,no_additive,0.0,no_additive,0.0,82.0,180.0,0.5,7.65448614394441,0.883916041234156,0.767604626814585,5.93801909747621
6.6633592899836,13,2,867000.0,no_additive,0.0,no_additive,0.0,82.0,180.0,0.5,7.75372442094191,0.889510361464707,0.8236932311655415,5.93801909747621
7.45421237531053,13,2,867000.0,no_additive,0.0,no_additive,0.0,82.0,180.0,0.5,8.16371940557601,0.9118880692061841,0.872401761923529,5.93801909747621
8.42438840828145,13,2,867000.0,no_additive,0.0,no_additive,0.0,82.0,180.0,0.5,8.05923368958742,0.9062937489756339,0.9255383818816921,5.93801909747621
9.32865052147715,13,2,867000.0,no_additive,0.0,no_additive,0.0,82.0,180.0,0.5,7.85425315404061,0.8951048951048949,0.9698188234395042,5.93801909747621
10.5427817998704,13,2,867000.0,no_additive,0.0,no_additive,0.0,82.0,180.0,0.5,7.85425315404061,0.8951048951048949,1.022955218175693,5.93801909747621
11.7540529857547,13,2,867000.0,no_additive,0.0,no_additive,0.0,82.0,180.0,0.5,7.80382883042018,0.8923077349896196,1.0701876441262972,5.93801909747621
13.4199949771449,13,2,867000.0,no_additive,0.0,no_additive,0.0,82.0,180.0,0.5,7.60534432499607,0.8811188811188811,1.1277523532846379,5.93801909747621
15.3220486591533,13,2,867000.0,no_additive,0.0,no_additive,0.0,82.0,180.0,0.5,7.03967029818134,0.8475523195066647,1.1853168372210052,5.93801909747621
16.8517611267464,13,2,867000.0,no_additive,0.0,no_additive,0.0,82.0,180.0,0.5,7.50800144404017,0.875524347478693,1.2266452943860247,5.93801909747621
18.9804196172372,13,2,867000.0,no_additive,0.0,no_additive,0.0,82.0,180.0,0.5,6.99447559840088,0.8447551593913896,1.2783058095368043,5.93801909747621
21.3779631776657,13,2,867000.0,no_additive,0.0,no_additive,0.0,82.0,180.0,0.5,7.03967029818134,0.8475523195066647,1.3299663246875841,5.93801909747621
24.0783564769342,13,2,867000.0,no_additive,0.0,no_additive,0.0,82.0,180.0,0.5,6.81657638251369,0.8335663055206511,1.3816268398383658,5.93801909747621
27.119854488103,13,2,867000.0,no_additive,0.0,no_additive,0.0,82.0,180.0,0.5,6.94957104869872,0.8419579992761143,1.4332873549891463,5.93801909747621
30.3386244301313,13,2,867000.0,no_additive,0.0,no_additive,0.0,82.0,180.0,0.5,6.81657638251369,0.8335663055206511,1.481995885747135,5.93801909747621
34.1708986949565,13,2,867000.0,no_additive,0.0,no_additive,0.0,82.0,180.0,0.5,6.43267560893307,0.8083916510735359,1.5336564008979157,5.93801909747621
38.4872531155799,13,2,867000.0,no_additive,0.0,no_additive,0.0,82.0,180.0,0.5,6.4742402464589,0.8111888111888108,1.5853169160486962,5.93801909747621
43.7930830128512,13,2,867000.0,no_additive,0.0,no_additive,0.0,82.0,180.0,0.5,6.30957282470484,0.799999957318072,1.641405520399652,5.93801909747621
49.157516169684,13,2,867000.0,no_additive,0.0,no_additive,0.0,82.0,180.0,0.5,6.14909359473158,0.7888111034473336,1.69158993074305,5.93801909747621
55.3669303299618,13,2,867000.0,no_additive,0.0,no_additive,0.0,82.0,180.0,0.5,5.95422291048803,0.7748250894613196,1.7432504458938303,5.93801909747621
63.6454174614039,13,2,867000.0,no_additive,0.0,no_additive,0.0,82.0,180.0,0.5,5.99269603303735,0.7776222495765953,1.8037671394449624,5.93801909747621
68.8200997547063,13,2,867000.0,no_additive,0.0,no_additive,0.0,82.0,180.0,0.5,5.58281274772344,0.7468530614892914,1.8377152977950406,5.93801909747621
0.515530256725832,13,3,696000.0,no_additive,0.0,no_additive,0.0,81.0,180.0,0.5,22.4413364181531,1.3510487162983489,-0.2877458406744403,5.842609239610562
0.574760139586875,13,3,696000.0,no_additive,0.0,no_additive,0.0,81.0,180.0,0.5,22.2972739425978,1.348251769592712,-0.24051335841834273,5.842609239610562
0.647361931288365,13,3,696000.0,no_additive,0.0,no_additive,0.0,81.0,180.0,0.5,19.856469538689,1.2979020338792047,-0.1888528432675618,5.842609239610562
0.729134540162484,13,3,696000.0,no_additive,0.0,no_additive,0.0,81.0,180.0,0.5,20.3746742672055,1.3090906743403077,-0.13719232811678142,5.842609239610562
0.815673217669,13,3,696000.0,no_additive,0.0,no_additive,0.0,81.0,180.0,0.5,20.6388414465553,1.3146853146853132,-0.08848379735879354,5.842609239610562
0.912482661099097,13,3,696000.0,no_additive,0.0,no_additive,0.0,81.0,180.0,0.5,18.144343483121,1.2587412587412574,-0.039775379211792236,5.842609239610562
1.03475428361372,13,3,696000.0,no_additive,0.0,no_additive,0.0,81.0,180.0,0.5,19.856469538689,1.2979020338792047,0.01483723294276667,5.842609239610562
1.16546100766585,13,3,696000.0,no_additive,0.0,no_additive,0.0,81.0,180.0,0.5,17.5693318045323,1.2447552447552441,0.06649774809354607,5.842609239610562
1.29495352405761,13,3,696000.0,no_additive,0.0,no_additive,0.0,81.0,180.0,0.5,17.9121046701284,1.2531466183962512,0.11225418184775429,5.842609239610562
1.46349313372846,13,3,696000.0,no_additive,0.0,no_additive,0.0,81.0,180.0,0.5,17.682855780001,1.2475524048705195,0.16539068919493113,5.842609239610562
1.65396835691771,13,3,696000.0,no_additive,0.0,no_additive,0.0,81.0,180.0,0.5,17.4565323642348,1.2419579779351497,0.21852719654211103,5.842609239610562
1.83150301570848,13,3,696000.0,no_additive,0.0,no_additive,0.0,81.0,180.0,0.5,17.0125427985258,1.2307692307692284,0.2628076380999214,5.842609239610562
2.07692230411596,13,3,696000.0,no_additive,0.0,no_additive,0.0,81.0,180.0,0.5,16.15814978638,1.208391629732571,0.3174202502544811,5.842609239610562
2.31554207165465,13,3,696000.0,no_additive,0.0,no_additive,0.0,81.0,180.0,0.5,16.7947904863967,1.225174590424224,0.36465267620508746,5.842609239610562
2.63476132887936,13,3,696000.0,no_additive,0.0,no_additive,0.0,81.0,180.0,0.5,15.7471716850981,1.1972025624521943,0.4207412805560435,5.842609239610562
2.96757562828421,13,3,696000.0,no_additive,0.0,no_additive,0.0,81.0,180.0,0.5,15.1502393846095,1.1804194950557236,0.4724017957068243,5.842609239610562
3.34242992450936,13,3,696000.0,no_additive,0.0,no_additive,0.0,81.0,180.0,0.5,15.2481324304793,1.1832166551709984,0.5240623108576049,5.842609239610562
3.71380199010483,13,3,696000.0,no_additive,0.0,no_additive,0.0,81.0,180.0,0.5,15.2481324304793,1.1832166551709984,0.5698187446118138,5.842609239610562
4.1404845702896,13,3,696000.0,no_additive,0.0,no_additive,0.0,81.0,180.0,0.5,14.8603149751968,1.1720280147098994,0.6170511705624181,5.842609239610562
4.67937314069805,13,3,696000.0,no_additive,0.0,no_additive,0.0,81.0,180.0,0.5,14.3893773154135,1.1580420007238847,0.6701876779095951,5.842609239610562
5.30640373607982,13,3,696000.0,no_additive,0.0,no_additive,0.0,81.0,180.0,0.5,14.3893773154135,1.1580420007238847,0.724800290064155,5.842609239610562
5.85604798635419,13,3,696000.0,no_additive,0.0,no_additive,0.0,81.0,180.0,0.5,14.3893773154135,1.1580420007238847,0.767604626814585,5.842609239610562
6.6633592899836,13,3,696000.0,no_additive,0.0,no_additive,0.0,81.0,180.0,0.5,14.2969904539361,1.15524462719897,0.8236932311655415,5.842609239610562
7.45421237531053,13,3,696000.0,no_additive,0.0,no_additive,0.0,81.0,180.0,0.5,14.2969904539361,1.15524462719897,0.872401761923529,5.842609239610562
8.42438840828145,13,3,696000.0,no_additive,0.0,no_additive,0.0,81.0,180.0,0.5,13.8439050894901,1.1412586132129585,0.9255383818816921,5.842609239610562
9.32865052147715,13,3,696000.0,no_additive,0.0,no_additive,0.0,81.0,180.0,0.5,13.755027186434,1.1384614530976835,0.9698188234395042,5.842609239610562
10.5427817998704,13,3,696000.0,no_additive,0.0,no_additive,0.0,81.0,180.0,0.5,13.319117158669,1.1244754391116694,1.022955218175693,5.842609239610562
11.7540529857547,13,3,696000.0,no_additive,0.0,no_additive,0.0,81.0,180.0,0.5,13.0642342437462,1.116083958765841,1.0701876441262972,5.842609239610562
13.4199949771449,13,3,696000.0,no_additive,0.0,no_additive,0.0,81.0,180.0,0.5,12.8970215385188,1.1104894251256554,1.1277523532846379,5.842609239610562
15.3220486591533,13,3,696000.0,no_additive,0.0,no_additive,0.0,81.0,180.0,0.5,12.8970215385188,1.1104894251256554,1.1853168372210052,5.842609239610562
16.8517611267464,13,3,696000.0,no_additive,0.0,no_additive,0.0,81.0,180.0,0.5,12.6502161080688,1.1020979447798285,1.2266452943860247,5.842609239610562
18.9804196172372,13,3,696000.0,no_additive,0.0,no_additive,0.0,81.0,180.0,0.5,12.2493186049115,1.0881119307938127,1.2783058095368043,5.842609239610562
21.3779631776657,13,3,696000.0,no_additive,0.0,no_additive,0.0,81.0,180.0,0.5,12.0149021168379,1.0797202370383516,1.3299663246875841,5.842609239610562
24.0783564769342,13,3,696000.0,no_additive,0.0,no_additive,0.0,81.0,180.0,0.5,11.7849716815524,1.0713285432828878,1.3816268398383658,5.842609239610562
27.119854488103,13,3,696000.0,no_additive,0.0,no_additive,0.0,81.0,180.0,0.5,11.9377664171443,1.0769230769230744,1.4332873549891463,5.842609239610562
30.3386244301313,13,3,696000.0,no_additive,0.0,no_additive,0.0,81.0,180.0,0.5,11.6341383244907,1.065734223052335,1.481995885747135,5.842609239610562
34.1708986949565,13,3,696000.0,no_additive,0.0,no_additive,0.0,81.0,180.0,0.5,11.4852354516269,1.060139902821787,1.5336564008979157,5.842609239610562
38.4872531155799,13,3,696000.0,no_additive,0.0,no_additive,0.0,81.0,180.0,0.5,11.193117143059,1.048951048951048,1.5853169160486962,5.842609239610562
43.7930830128512,13,3,696000.0,no_additive,0.0,no_additive,0.0,81.0,180.0,0.5,10.9084286435324,1.0377621950803069,1.641405520399652,5.842609239610562
49.157516169684,13,3,696000.0,no_additive,0.0,no_additive,0.0,81.0,180.0,0.5,10.7688139752047,1.0321678748497567,1.69158993074305,5.842609239610562
55.3669303299618,13,3,696000.0,no_additive,0.0,no_additive,0.0,81.0,180.0,0.5,10.562730058686,1.023776181094295,1.7432504458938303,5.842609239610562
63.6454174614039,13,3,696000.0,no_additive,0.0,no_additive,0.0,81.0,180.0,0.5,10.2940749795979,1.0125873272235573,1.8037671394449624,5.842609239610562
68.8200997547063,13,3,696000.0,no_additive,0.0,no_additive,0.0,81.0,180.0,0.5,9.84026950429283,0.9930069930069932,1.8377152977950406,5.842609239610562
0.515530256725832,13,4,854000.0,no_additive,0.0,no_additive,0.0,77.0,180.0,0.5,59.3507907263683,1.7734265094036823,-0.2877458406744403,5.931457870689005
0.574760139586875,13,4,854000.0,no_additive,0.0,no_additive,0.0,77.0,180.0,0.5,56.7343619701475,1.7538461751871168,-0.24051335841834273,5.931457870689005
0.647361931288365,13,4,854000.0,no_additive,0.0,no_additive,0.0,77.0,180.0,0.5,53.5391297065148,1.7286713073303648,-0.1888528432675618,5.931457870689005
0.729134540162484,13,4,854000.0,no_additive,0.0,no_additive,0.0,77.0,180.0,0.5,49.8772062156563,1.6979021192430608,-0.13719232811678142,5.931457870689005
0.815673217669,13,4,854000.0,no_additive,0.0,no_additive,0.0,77.0,180.0,0.5,44.4173233214853,1.6475523835295562,-0.08848379735879354,5.931457870689005
0.912482661099097,13,4,854000.0,no_additive,0.0,no_additive,0.0,77.0,180.0,0.5,44.7043361775117,1.6503496503496504,-0.039775379211792236,5.931457870689005
1.03475428361372,13,4,854000.0,no_additive,0.0,no_additive,0.0,77.0,180.0,0.5,42.4592236805136,1.6279720493129914,0.01483723294276667,5.931457870689005
1.16546100766585,13,4,854000.0,no_additive,0.0,no_additive,0.0,77.0,180.0,0.5,38.5490790748583,1.5860140073549494,0.06649774809354607,5.931457870689005
1.29495352405761,13,4,854000.0,no_additive,0.0,no_additive,0.0,77.0,180.0,0.5,37.811361326903,1.5776223135994858,0.11225418184775429,5.931457870689005
1.46349313372846,13,4,854000.0,no_additive,0.0,no_additive,0.0,77.0,180.0,0.5,35.4527791784183,1.5496502856274579,0.16539068919493113,5.931457870689005
1.65396835691771,13,4,854000.0,no_additive,0.0,no_additive,0.0,77.0,180.0,0.5,35.4527791784183,1.5496502856274579,0.21852719654211103,5.931457870689005
1.83150301570848,13,4,854000.0,no_additive,0.0,no_additive,0.0,77.0,180.0,0.5,33.6722924428425,1.527272684590799,0.2628076380999214,5.931457870689005
2.07692230411596,13,4,854000.0,no_additive,0.0,no_additive,0.0,77.0,180.0,0.5,32.605185142019,1.513286670604786,0.3174202502544811,5.931457870689005
2.31554207165465,13,4,854000.0,no_additive,0.0,no_additive,0.0,77.0,180.0,0.5,30.9677084476193,1.4909090695681266,0.36465267620508746,5.931457870689005
2.63476132887936,13,4,854000.0,no_additive,0.0,no_additive,0.0,77.0,180.0,0.5,30.5713517933823,1.485314642632757,0.4207412805560435,5.931457870689005
2.96757562828421,13,4,854000.0,no_additive,0.0,no_additive,0.0,77.0,180.0,0.5,29.2236327635626,1.4657342017113741,0.4724017957068243,5.931457870689005
3.34242992450936,13,4,854000.0,no_additive,0.0,no_additive,0.0,77.0,180.0,0.5,28.1158238804059,1.448950814200448,0.5240623108576049,5.931457870689005
3.71380199010483,13,4,854000.0,no_additive,0.0,no_additive,0.0,77.0,180.0,0.5,27.0500363785454,1.4321678535087954,0.5698187446118138,5.931457870689005
4.1404845702896,13,4,854000.0,no_additive,0.0,no_additive,0.0,77.0,180.0,0.5,26.7038221297861,1.4265734265734258,0.6170511705624181,5.931457870689005
4.67937314069805,13,4,854000.0,no_additive,0.0,no_additive,0.0,77.0,180.0,0.5,25.3627199033011,1.4041958255367675,0.6701876779095951,5.931457870689005
5.30640373607982,13,4,854000.0,no_additive,0.0,no_additive,0.0,77.0,180.0,0.5,25.0381016700784,1.3986013986013983,0.724800290064155,5.931457870689005
5.85604798635419,13,4,854000.0,no_additive,0.0,no_additive,0.0,77.0,180.0,0.5,23.7806541880849,1.376223797564739,0.767604626814585,5.931457870689005
6.6633592899836,13,4,854000.0,no_additive,0.0,no_additive,0.0,77.0,180.0,0.5,23.1757997811962,1.3650347302843633,0.8236932311655415,5.931457870689005
7.45421237531053,13,4,854000.0,no_additive,0.0,no_additive,0.0,77.0,180.0,0.5,23.1757997811962,1.3650347302843633,0.872401761923529,5.931457870689005
8.42438840828145,13,4,854000.0,no_additive,0.0,no_additive,0.0,77.0,180.0,0.5,22.8791832486614,1.3594405167586319,0.9255383818816921,5.931457870689005
9.32865052147715,13,4,854000.0,no_additive,0.0,no_additive,0.0,77.0,180.0,0.5,22.0118904466429,1.3426573426573425,0.9698188234395042,5.931457870689005
10.5427817998704,13,4,854000.0,no_additive,0.0,no_additive,0.0,77.0,180.0,0.5,21.1774693494568,1.3258740618512332,1.022955218175693,5.931457870689005
11.7540529857547,13,4,854000.0,no_additive,0.0,no_additive,0.0,77.0,180.0,0.5,22.0118904466429,1.3426573426573425,1.0701876441262972,5.931457870689005
13.4199949771449,13,4,854000.0,no_additive,0.0,no_additive,0.0,77.0,180.0,0.5,19.7289812631029,1.2951046603542917,1.1277523532846379,5.931457870689005
15.3220486591533,13,4,854000.0,no_additive,0.0,no_additive,0.0,77.0,180.0,0.5,19.2271989403393,1.2839160198931925,1.1853168372210052,5.931457870689005
16.8517611267464,13,4,854000.0,no_additive,0.0,no_additive,0.0,77.0,180.0,0.5,19.7289812631029,1.2951046603542917,1.2266452943860247,5.931457870689005
18.9804196172372,13,4,854000.0,no_additive,0.0,no_additive,0.0,77.0,180.0,0.5,19.2271989403393,1.2839160198931925,1.2783058095368043,5.931457870689005
21.3779631776657,13,4,854000.0,no_additive,0.0,no_additive,0.0,77.0,180.0,0.5,18.4983346695397,1.2671326323822658,1.3299663246875841,5.931457870689005
24.0783564769342,13,4,854000.0,no_additive,0.0,no_additive,0.0,77.0,180.0,0.5,18.6178705318725,1.2699300059071768,1.3816268398383658,5.931457870689005
27.119854488103,13,4,854000.0,no_additive,0.0,no_additive,0.0,77.0,180.0,0.5,17.682855780001,1.2475524048705195,1.4332873549891463,5.931457870689005
30.3386244301313,13,4,854000.0,no_additive,0.0,no_additive,0.0,77.0,180.0,0.5,18.0278523261304,1.255943991921163,1.481995885747135,5.931457870689005
34.1708986949565,13,4,854000.0,no_additive,0.0,no_additive,0.0,77.0,180.0,0.5,17.2331099029594,1.236363657704598,1.5336564008979157,5.931457870689005
38.4872531155799,13,4,854000.0,no_additive,0.0,no_additive,0.0,77.0,180.0,0.5,17.2331099029594,1.236363657704598,1.5853169160486962,5.931457870689005
43.7930830128512,13,4,854000.0,no_additive,0.0,no_additive,0.0,77.0,180.0,0.5,17.0125427985258,1.2307692307692284,1.641405520399652,5.931457870689005
49.157516169684,13,4,854000.0,no_additive,0.0,no_additive,0.0,77.0,180.0,0.5,16.054410482437,1.2055943629124783,1.69158993074305,5.931457870689005
55.3669303299618,13,4,854000.0,no_additive,0.0,no_additive,0.0,77.0,180.0,0.5,15.5456307887078,1.1916083489264624,1.7432504458938303,5.931457870689005
63.6454174614039,13,4,854000.0,no_additive,0.0,no_additive,0.0,77.0,180.0,0.5,15.3466655520605,1.1860140286959115,1.8037671394449624,5.931457870689005
68.8200997547063,13,4,854000.0,no_additive,0.0,no_additive,0.0,77.0,180.0,0.5,14.6701137417242,1.1664334810697097,1.8377152977950406,5.931457870689005
0.515530256725832,13,5,649000.0,no_additive,0.0,no_additive,0.0,76.0,180.0,0.5,25.1998849906622,1.4013985587166728,-0.2877458406744403,5.812244696800369
0.574760139586875,13,5,649000.0,no_additive,0.0,no_additive,0.0,76.0,180.0,0.5,24.2446201708232,1.384615384615383,-0.24051335841834273,5.812244696800369
0.647361931288365,13,5,649000.0,no_additive,0.0,no_additive,0.0,76.0,180.0,0.5,23.3255613279294,1.3678321038092753,-0.1888528432675618,5.812244696800369
0.729134540162484,13,5,649000.0,no_additive,0.0,no_additive,0.0,76.0,180.0,0.5,22.0118904466429,1.3426573426573425,-0.13719232811678142,5.812244696800369
0.815673217669,13,5,649000.0,no_additive,0.0,no_additive,0.0,76.0,180.0,0.5,21.7301489047785,1.337062702312336,-0.08848379735879354,5.812244696800369
0.912482661099097,13,5,649000.0,no_additive,0.0,no_additive,0.0,76.0,180.0,0.5,22.2972739425978,1.348251769592712,-0.039775379211792236,5.812244696800369
1.03475428361372,13,5,649000.0,no_additive,0.0,no_additive,0.0,76.0,180.0,0.5,22.4413364181531,1.3510487162983489,0.01483723294276667,5.812244696800369
1.16546100766585,13,5,649000.0,no_additive,0.0,no_additive,0.0,76.0,180.0,0.5,20.9064234036232,1.3202797416206828,0.06649774809354607,5.812244696800369
1.29495352405761,13,5,649000.0,no_additive,0.0,no_additive,0.0,76.0,180.0,0.5,20.1139080675609,1.3034964608145743,0.11225418184775429,5.812244696800369
1.46349313372846,13,5,649000.0,no_additive,0.0,no_additive,0.0,76.0,180.0,0.5,19.856469538689,1.2979020338792047,0.16539068919493113,5.812244696800369
1.65396835691771,13,5,649000.0,no_additive,0.0,no_additive,0.0,76.0,180.0,0.5,19.4764789948768,1.28951044682856,0.21852719654211103,5.812244696800369
1.83150301570848,13,5,649000.0,no_additive,0.0,no_additive,0.0,76.0,180.0,0.5,19.856469538689,1.2979020338792047,0.2628076380999214,5.812244696800369
2.07692230411596,13,5,649000.0,no_additive,0.0,no_additive,0.0,76.0,180.0,0.5,19.4764789948768,1.28951044682856,0.3174202502544811,5.812244696800369
2.31554207165465,13,5,649000.0,no_additive,0.0,no_additive,0.0,76.0,180.0,0.5,19.4764789948768,1.28951044682856,0.36465267620508746,5.812244696800369
2.63476132887936,13,5,649000.0,no_additive,0.0,no_additive,0.0,76.0,180.0,0.5,19.856469538689,1.2979020338792047,0.4207412805560435,5.812244696800369
2.96757562828421,13,5,649000.0,no_additive,0.0,no_additive,0.0,76.0,180.0,0.5,18.6178705318725,1.2699300059071768,0.4724017957068243,5.812244696800369
3.34242992450936,13,5,649000.0,no_additive,0.0,no_additive,0.0,76.0,180.0,0.5,18.9811140924984,1.2783216996626405,0.5240623108576049,5.812244696800369
3.71380199010483,13,5,649000.0,no_additive,0.0,no_additive,0.0,76.0,180.0,0.5,18.8592506619663,1.275524432842546,0.5698187446118138,5.812244696800369
4.1404845702896,13,5,649000.0,no_additive,0.0,no_additive,0.0,76.0,180.0,0.5,18.3795843493052,1.2643356856766275,0.6170511705624181,5.812244696800369
4.67937314069805,13,5,649000.0,no_additive,0.0,no_additive,0.0,76.0,180.0,0.5,18.4983346695397,1.2671326323822658,0.6701876779095951,5.812244696800369
5.30640373607982,13,5,649000.0,no_additive,0.0,no_additive,0.0,76.0,180.0,0.5,18.0278523261304,1.255943991921163,0.724800290064155,5.812244696800369
5.85604798635419,13,5,649000.0,no_additive,0.0,no_additive,0.0,76.0,180.0,0.5,18.144343483121,1.2587412587412574,0.767604626814585,5.812244696800369
6.6633592899836,13,5,649000.0,no_additive,0.0,no_additive,0.0,76.0,180.0,0.5,17.9121046701284,1.2531466183962512,0.8236932311655415,5.812244696800369
7.45421237531053,13,5,649000.0,no_additive,0.0,no_additive,0.0,76.0,180.0,0.5,17.4565323642348,1.2419579779351497,0.872401761923529,5.812244696800369
8.42438840828145,13,5,649000.0,no_additive,0.0,no_additive,0.0,76.0,180.0,0.5,17.3444528626652,1.2391606044102381,0.9255383818816921,5.812244696800369
9.32865052147715,13,5,649000.0,no_additive,0.0,no_additive,0.0,76.0,180.0,0.5,17.4565323642348,1.2419579779351497,0.9698188234395042,5.812244696800369
10.5427817998704,13,5,649000.0,no_additive,0.0,no_additive,0.0,76.0,180.0,0.5,17.1224690901348,1.2335663908845045,1.022955218175693,5.812244696800369
11.7540529857547,13,5,649000.0,no_additive,0.0,no_additive,0.0,76.0,180.0,0.5,17.5693318045323,1.2447552447552441,1.0701876441262972,5.812244696800369
13.4199949771449,13,5,649000.0,no_additive,0.0,no_additive,0.0,76.0,180.0,0.5,16.9033180808724,1.227971963949137,1.1277523532846379,5.812244696800369
15.3220486591533,13,5,649000.0,no_additive,0.0,no_additive,0.0,76.0,180.0,0.5,16.7947904863967,1.225174590424224,1.1853168372210052,5.812244696800369
16.8517611267464,13,5,649000.0,no_additive,0.0,no_additive,0.0,76.0,180.0,0.5,16.5798415929062,1.2195803768984903,1.2266452943860247,5.812244696800369
18.9804196172372,13,5,649000.0,no_additive,0.0,no_additive,0.0,76.0,180.0,0.5,16.5798415929062,1.2195803768984903,1.2783058095368043,5.812244696800369
21.3779631776657,13,5,649000.0,no_additive,0.0,no_additive,0.0,76.0,180.0,0.5,16.15814978638,1.208391629732571,1.3299663246875841,5.812244696800369
24.0783564769342,13,5,649000.0,no_additive,0.0,no_additive,0.0,76.0,180.0,0.5,16.054410482437,1.2055943629124783,1.3816268398383658,5.812244696800369
27.119854488103,13,5,649000.0,no_additive,0.0,no_additive,0.0,76.0,180.0,0.5,15.6460786502393,1.194405509041738,1.4332873549891463,5.812244696800369
30.3386244301313,13,5,649000.0,no_additive,0.0,no_additive,0.0,76.0,180.0,0.5,15.4458278026823,1.1888111888111874,1.481995885747135,5.812244696800369
34.1708986949565,13,5,649000.0,no_additive,0.0,no_additive,0.0,76.0,180.0,0.5,15.3466655520605,1.1860140286959115,1.5336564008979157,5.812244696800369
38.4872531155799,13,5,649000.0,no_additive,0.0,no_additive,0.0,76.0,180.0,0.5,14.9563346788184,1.174825174825174,1.5853169160486962,5.812244696800369
43.7930830128512,13,5,649000.0,no_additive,0.0,no_additive,0.0,76.0,180.0,0.5,14.9563346788184,1.174825174825174,1.641405520399652,5.812244696800369
49.157516169684,13,5,649000.0,no_additive,0.0,no_additive,0.0,76.0,180.0,0.5,14.9563346788184,1.174825174825174,1.69158993074305,5.812244696800369
55.3669303299618,13,5,649000.0,no_additive,0.0,no_additive,0.0,76.0,180.0,0.5,14.2052037417805,1.152447467083696,1.7432504458938303,5.812244696800369
63.6454174614039,13,5,649000.0,no_additive,0.0,no_additive,0.0,76.0,180.0,0.5,14.3893773154135,1.1580420007238847,1.8037671394449624,5.812244696800369
68.8200997547063,13,5,649000.0,no_additive,0.0,no_additive,0.0,76.0,180.0,0.5,14.0233943470688,1.1468531468531449,1.8377152977950406,5.812244696800369
0.515530256725832,13,6,686000.0,no_additive,0.0,no_additive,0.0,77.0,180.0,0.5,15.3466655520605,1.1860140286959115,-0.2877458406744403,5.836324115706752
0.574760139586875,13,6,686000.0,no_additive,0.0,no_additive,0.0,77.0,180.0,0.5,14.5759315771882,1.1636363209544343,-0.24051335841834273,5.836324115706752
0.647361931288365,13,6,686000.0,no_additive,0.0,no_additive,0.0,77.0,180.0,0.5,13.8439050894901,1.1412586132129585,-0.1888528432675618,5.836324115706752
0.729134540162484,13,6,686000.0,no_additive,0.0,no_additive,0.0,77.0,180.0,0.5,13.148648598504,1.1188811188811185,-0.13719232811678142,5.836324115706752
0.815673217669,13,6,686000.0,no_additive,0.0,no_additive,0.0,77.0,180.0,0.5,13.2336083953562,1.121678278996392,-0.08848379735879354,5.836324115706752
0.912482661099097,13,6,686000.0,no_additive,0.0,no_additive,0.0,77.0,180.0,0.5,12.8970215385188,1.1104894251256554,-0.039775379211792236,5.836324115706752
1.03475428361372,13,6,686000.0,no_additive,0.0,no_additive,0.0,77.0,180.0,0.5,12.6502161080688,1.1020979447798285,0.01483723294276667,5.836324115706752
1.16546100766585,13,6,686000.0,no_additive,0.0,no_additive,0.0,77.0,180.0,0.5,12.1706719702214,1.0853145572689007,0.06649774809354607,5.836324115706752
1.29495352405761,13,6,686000.0,no_additive,0.0,no_additive,0.0,77.0,180.0,0.5,11.8611259288232,1.074125916807799,0.11225418184775429,5.836324115706752
1.46349313372846,13,6,686000.0,no_additive,0.0,no_additive,0.0,77.0,180.0,0.5,12.0149021168379,1.0797202370383516,0.16539068919493113,5.836324115706752
