Repository: FSL-AUA/Rheological-models-ANIPH

ANIPH Machine Learning Models

This repository contains the machine learning workflow developed in the ANIPH project for predicting rheological properties of PHBV polymers. Models are developed separately for short-chain-length PHAs (sclPHAs) and medium-chain-length PHAs (mclPHAs).

Each subfolder corresponds to a specific property/material combination and contains:

Original dataset (*PHAs.xlsx)

Preprocessing notebook (*_data_preprocessing_LM.ipynb)

Cleaned dataset (*_LM.csv) Dataset obtained after preprocessing (cleaning, filtering, unit harmonization, removing invalid samples).

Final training and deployment on Jaqpot notebook (*_regression_LM.ipynb)

File: sclPHA_complex_viscosity/rheological_DFS_data_viscosity_LM.csv (part 4 of 4)
ang_frequency,study_id,instance,mw_phbv,additive1_type,additive1_percentage_wt,additive2_type,additive2_percentage_wt,hb_ratio_mol,texp,strain_fixed,complex_viscosity,log_complex_viscosity,log_ang_frequency,log_mw
70.56,21,8b,350000.0,plasticizers_and_flexibility_enhancers,50.0,no_additive,0.0,0.0,180.0,0.8,39.2,1.5932860670204574,1.8485585721237634,5.544068044350276
95.0,21,8b,350000.0,plasticizers_and_flexibility_enhancers,50.0,no_additive,0.0,0.0,180.0,0.8,38.61,1.5866998016240492,1.9777236052888478,5.544068044350276
130.56,21,8b,350000.0,plasticizers_and_flexibility_enhancers,50.0,no_additive,0.0,0.0,180.0,0.8,37.44,1.5733358400660675,2.115810141409786,5.544068044350276
181.28,21,8b,350000.0,plasticizers_and_flexibility_enhancers,50.0,no_additive,0.0,0.0,180.0,0.8,35.75,1.5532760461370994,2.258349892519322,5.544068044350276
249.0,21,8b,350000.0,plasticizers_and_flexibility_enhancers,50.0,no_additive,0.0,0.0,180.0,0.8,32.61,1.513350798805957,2.3961993470957363,5.544068044350276
1.0,44,1a,102000.0,no_additive,0.0,no_additive,0.0,100.0,190.0,15.0,3.357,0.5259513412480125,0.0,5.008600171761918
1.588,44,1a,102000.0,no_additive,0.0,no_additive,0.0,100.0,190.0,15.0,3.635,0.5605044151950566,0.20085049809107747,5.008600171761918
2.523,44,1a,102000.0,no_additive,0.0,no_additive,0.0,100.0,190.0,15.0,3.813,0.5812668052736706,0.40191725051757465,5.008600171761918
4.03,44,1a,102000.0,no_additive,0.0,no_additive,0.0,100.0,190.0,15.0,3.937,0.5951654147902296,0.6053050461411095,5.008600171761918
6.296,44,1a,102000.0,no_additive,0.0,no_additive,0.0,100.0,190.0,15.0,4.13,0.615950051656401,0.7990647193510082,5.008600171761918
9.89,44,1a,102000.0,no_additive,0.0,no_additive,0.0,100.0,190.0,15.0,4.332,0.6366884479532827,0.9951962915971795,5.008600171761918
16.06,44,1a,102000.0,no_additive,0.0,no_additive,0.0,100.0,190.0,15.0,4.472,0.6505017948783669,1.205745540942662,5.008600171761918
25.369,44,1a,102000.0,no_additive,0.0,no_additive,0.0,100.0,190.0,15.0,4.544,0.6574383227029624,1.4043033484577834,5.008600171761918
40.075,44,1a,102000.0,no_additive,0.0,no_additive,0.0,100.0,190.0,15.0,4.767,0.678245151927042,1.6028735310261826,5.008600171761918
62.957,44,1a,102000.0,no_additive,0.0,no_additive,0.0,100.0,190.0,15.0,4.921,0.6920533650340808,1.799044025029416,5.008600171761918
100.0,44,1a,102000.0,no_additive,0.0,no_additive,0.0,100.0,190.0,15.0,4.921,0.6920533650340808,2.0,5.008600171761918
1.0,44,2a,102000.0,nucleating_agent,0.1,no_additive,0.0,100.0,190.0,15.0,17.328,1.2387484392812451,0.0,5.008600171761918
1.588,44,2a,102000.0,nucleating_agent,0.1,no_additive,0.0,100.0,190.0,15.0,18.469,1.2664433812962739,0.20085049809107747,5.008600171761918
2.523,44,2a,102000.0,nucleating_agent,0.1,no_additive,0.0,100.0,190.0,15.0,18.469,1.2664433812962739,0.40191725051757465,5.008600171761918
4.03,44,2a,102000.0,nucleating_agent,0.1,no_additive,0.0,100.0,190.0,15.0,19.373,1.2871968784662298,0.6053050461411095,5.008600171761918
6.296,44,2a,102000.0,nucleating_agent,0.1,no_additive,0.0,100.0,190.0,15.0,20.648,1.3148779915358124,0.7990647193510082,5.008600171761918
9.89,44,2a,102000.0,nucleating_agent,0.1,no_additive,0.0,100.0,190.0,15.0,20.98,1.321805483857539,0.9951962915971795,5.008600171761918
16.06,44,2a,102000.0,nucleating_agent,0.1,no_additive,0.0,100.0,190.0,15.0,22.007,1.3425608434508318,1.205745540942662,5.008600171761918
25.369,44,2a,102000.0,nucleating_agent,0.1,no_additive,0.0,100.0,190.0,15.0,20.98,1.321805483857539,1.4043033484577834,5.008600171761918
40.075,44,2a,102000.0,nucleating_agent,0.1,no_additive,0.0,100.0,190.0,15.0,21.317,1.3287260851987845,1.6028735310261826,5.008600171761918
62.957,44,2a,102000.0,nucleating_agent,0.1,no_additive,0.0,100.0,190.0,15.0,21.659,1.3356384012963431,1.799044025029416,5.008600171761918
100.0,44,2a,102000.0,nucleating_agent,0.1,no_additive,0.0,100.0,190.0,15.0,18.765,1.2733485687491013,2.0,5.008600171761918
1.0,44,3a,102000.0,nucleating_agent,0.2,no_additive,0.0,100.0,190.0,15.0,11.091,1.0449707052927693,0.0,5.008600171761918
1.588,44,3a,102000.0,nucleating_agent,0.2,no_additive,0.0,100.0,190.0,15.0,12.4,1.0934216851622351,0.20085049809107747,5.008600171761918
2.523,44,3a,102000.0,nucleating_agent,0.2,no_additive,0.0,100.0,190.0,15.0,12.011,1.079579166970131,0.40191725051757465,5.008600171761918
4.03,44,3a,102000.0,nucleating_agent,0.2,no_additive,0.0,100.0,190.0,15.0,12.599,1.100336075933696,0.6053050461411095,5.008600171761918
6.296,44,3a,102000.0,nucleating_agent,0.2,no_additive,0.0,100.0,190.0,15.0,13.216,1.121100029976307,0.7990647193510082,5.008600171761918
9.89,44,3a,102000.0,nucleating_agent,0.2,no_additive,0.0,100.0,190.0,15.0,13.644,1.1349417107353597,0.9951962915971795,5.008600171761918
16.06,44,3a,102000.0,nucleating_agent,0.2,no_additive,0.0,100.0,190.0,15.0,14.542,1.1626241403078466,1.205745540942662,5.008600171761918
25.369,44,3a,102000.0,nucleating_agent,0.2,no_additive,0.0,100.0,190.0,15.0,14.542,1.1626241403078466,1.4043033484577834,5.008600171761918
40.075,44,3a,102000.0,nucleating_agent,0.2,no_additive,0.0,100.0,190.0,15.0,14.776,1.169556882432185,1.6028735310261826,5.008600171761918
62.957,44,3a,102000.0,nucleating_agent,0.2,no_additive,0.0,100.0,190.0,15.0,14.312,1.1557003275593165,1.799044025029416,5.008600171761918
100.0,44,3a,102000.0,nucleating_agent,0.2,no_additive,0.0,100.0,190.0,15.0,13.007,1.1141771402444487,2.0,5.008600171761918
1.0,44,4a,102000.0,nucleating_agent,0.3,no_additive,0.0,100.0,190.0,15.0,7.937,0.8996563803056357,0.0,5.008600171761918
1.588,44,4a,102000.0,nucleating_agent,0.3,no_additive,0.0,100.0,190.0,15.0,8.595,0.9342458810230713,0.20085049809107747,5.008600171761918
2.523,44,4a,102000.0,nucleating_agent,0.3,no_additive,0.0,100.0,190.0,15.0,9.016,0.9550139030380501,0.40191725051757465,5.008600171761918
4.03,44,4a,102000.0,nucleating_agent,0.3,no_additive,0.0,100.0,190.0,15.0,9.161,0.9619428831413872,0.6053050461411095,5.008600171761918
6.296,44,4a,102000.0,nucleating_agent,0.3,no_additive,0.0,100.0,190.0,15.0,9.308,0.9688563746146923,0.7990647193510082,5.008600171761918
9.89,44,4a,102000.0,nucleating_agent,0.3,no_additive,0.0,100.0,190.0,15.0,9.921,0.9965554496333653,0.9951962915971795,5.008600171761918
16.06,44,4a,102000.0,nucleating_agent,0.3,no_additive,0.0,100.0,190.0,15.0,10.08,1.0034605321095065,1.205745540942662,5.008600171761918
25.369,44,4a,102000.0,nucleating_agent,0.3,no_additive,0.0,100.0,190.0,15.0,10.242,1.0103847714983774,1.4043033484577834,5.008600171761918
40.075,44,4a,102000.0,nucleating_agent,0.3,no_additive,0.0,100.0,190.0,15.0,9.921,0.9965554496333653,1.6028735310261826,5.008600171761918
62.957,44,4a,102000.0,nucleating_agent,0.3,no_additive,0.0,100.0,190.0,15.0,10.406,1.0172838215600177,1.799044025029416,5.008600171761918
100.0,44,4a,102000.0,nucleating_agent,0.3,no_additive,0.0,100.0,190.0,15.0,9.609,0.9826781933834842,2.0,5.008600171761918
1.0,44,5a,102000.0,nucleating_agent,0.5,no_additive,0.0,100.0,190.0,15.0,6.768,0.8304603500309671,0.0,5.008600171761918
1.588,44,5a,102000.0,nucleating_agent,0.5,no_additive,0.0,100.0,190.0,15.0,7.566,0.8788663369567252,0.20085049809107747,5.008600171761918
2.523,44,5a,102000.0,nucleating_agent,0.5,no_additive,0.0,100.0,190.0,15.0,7.566,0.8788663369567252,0.40191725051757465,5.008600171761918
4.03,44,5a,102000.0,nucleating_agent,0.5,no_additive,0.0,100.0,190.0,15.0,8.064,0.9065505191014501,0.6053050461411095,5.008600171761918
6.296,44,5a,102000.0,nucleating_agent,0.5,no_additive,0.0,100.0,190.0,15.0,8.064,0.9065505191014501,0.7990647193510082,5.008600171761918
9.89,44,5a,102000.0,nucleating_agent,0.5,no_additive,0.0,100.0,190.0,15.0,8.326,0.9204364065507586,0.9951962915971795,5.008600171761918
16.06,44,5a,102000.0,nucleating_agent,0.5,no_additive,0.0,100.0,190.0,15.0,8.595,0.9342458810230713,1.205745540942662,5.008600171761918
25.369,44,5a,102000.0,nucleating_agent,0.5,no_additive,0.0,100.0,190.0,15.0,8.459,0.927319024959656,1.4043033484577834,5.008600171761918
40.075,44,5a,102000.0,nucleating_agent,0.5,no_additive,0.0,100.0,190.0,15.0,8.459,0.927319024959656,1.6028735310261826,5.008600171761918
62.957,44,5a,102000.0,nucleating_agent,0.5,no_additive,0.0,100.0,190.0,15.0,8.326,0.9204364065507586,1.799044025029416,5.008600171761918
100.0,44,5a,102000.0,nucleating_agent,0.5,no_additive,0.0,100.0,190.0,15.0,7.447,0.8719813538433694,2.0,5.008600171761918
0.064,45,1a,290000.0,no_additive,0.0,no_additive,0.0,100.0,180.0,0.5,28.598,1.4563356618236072,-1.193820026016113,5.4623979978989565
0.163,45,1a,290000.0,no_additive,0.0,no_additive,0.0,100.0,180.0,0.5,26.457,1.4225405973227256,-0.7878123955960422,5.4623979978989565
0.405,45,1a,290000.0,no_additive,0.0,no_additive,0.0,100.0,180.0,0.5,23.541,1.3718249073288924,-0.3925449767853314,5.4623979978989565
1.026,45,1a,290000.0,no_additive,0.0,no_additive,0.0,100.0,180.0,0.5,24.004,1.380283618094059,0.011147360775797479,5.4623979978989565
2.573,45,1a,290000.0,no_additive,0.0,no_additive,0.0,100.0,180.0,0.5,24.956,1.3971749769583257,0.4104397862103466,5.4623979978989565
6.527,45,1a,290000.0,no_additive,0.0,no_additive,0.0,100.0,180.0,0.5,22.643,1.3549339665591469,0.8147136126959766,5.4623979978989565
16.755,45,1a,290000.0,no_additive,0.0,no_additive,0.0,100.0,180.0,0.5,20.148,1.3042319421856736,1.2241444321712902,5.4623979978989565
43.01,45,1a,290000.0,no_additive,0.0,no_additive,0.0,100.0,180.0,0.5,17.928,1.2535318435270049,1.6335694425540919,5.4623979978989565
111.714,45,1a,290000.0,no_additive,0.0,no_additive,0.0,100.0,180.0,0.5,10.809,1.033785516842231,2.0481076023165956,5.4623979978989565
315.112,45,1a,290000.0,no_additive,0.0,no_additive,0.0,100.0,180.0,0.5,4.166,0.6197192656117271,2.498464942160193,5.4623979978989565
0.064,45,2a,290000.0,crosslinking_agent,0.25,no_additive,0.0,100.0,180.0,0.5,204.108,2.3098600271941,-1.193820026016113,5.4623979978989565
0.163,45,2a,290000.0,crosslinking_agent,0.25,no_additive,0.0,100.0,180.0,0.5,178.117,2.250705371758883,-0.7878123955960422,5.4623979978989565
0.405,45,2a,290000.0,crosslinking_agent,0.25,no_additive,0.0,100.0,180.0,0.5,161.603,2.2084494187612917,-0.3925449767853314,5.4623979978989565
1.026,45,2a,290000.0,crosslinking_agent,0.25,no_additive,0.0,100.0,180.0,0.5,133.028,2.1239430617614246,0.011147360775797479,5.4623979978989565
2.573,45,2a,290000.0,crosslinking_agent,0.25,no_additive,0.0,100.0,180.0,0.5,113.851,2.056336849554364,0.4104397862103466,5.4623979978989565
6.527,45,2a,290000.0,crosslinking_agent,0.25,no_additive,0.0,100.0,180.0,0.5,91.914,1.9633816665512065,0.8147136126959766,5.4623979978989565
16.755,45,2a,290000.0,crosslinking_agent,0.25,no_additive,0.0,100.0,180.0,0.5,74.203,1.8704214640001566,1.2241444321712902,5.4623979978989565
43.01,45,2a,290000.0,crosslinking_agent,0.25,no_additive,0.0,100.0,180.0,0.5,53.304,1.72675980026008,1.6335694425540919,5.4623979978989565
111.714,45,2a,290000.0,crosslinking_agent,0.25,no_additive,0.0,100.0,180.0,0.5,23.088,1.363386313749419,2.0481076023165956,5.4623979978989565
315.112,45,2a,290000.0,crosslinking_agent,0.25,no_additive,0.0,100.0,180.0,0.5,6.518,0.8141143561291254,2.498464942160193,5.4623979978989565
0.064,45,3a,290000.0,crosslinking_agent,0.5,no_additive,0.0,100.0,180.0,0.5,453.25,2.6563378127675463,-1.193820026016113,5.4623979978989565
0.163,45,3a,290000.0,crosslinking_agent,0.5,no_additive,0.0,100.0,180.0,0.5,411.23,2.614084789740154,-0.7878123955960422,5.4623979978989565
0.405,45,3a,290000.0,crosslinking_agent,0.5,no_additive,0.0,100.0,180.0,0.5,358.864,2.55492989359229,-0.3925449767853314,5.4623979978989565
1.026,45,3a,290000.0,crosslinking_agent,0.5,no_additive,0.0,100.0,180.0,0.5,295.408,2.4704222523463097,0.011147360775797479,5.4623979978989565
2.573,45,3a,290000.0,crosslinking_agent,0.5,no_additive,0.0,100.0,180.0,0.5,243.173,2.3859153526649837,0.4104397862103466,5.4623979978989565
6.527,45,3a,290000.0,crosslinking_agent,0.5,no_additive,0.0,100.0,180.0,0.5,185.185,2.2676058058823325,0.8147136126959766,5.4623979978989565
16.755,45,3a,290000.0,crosslinking_agent,0.5,no_additive,0.0,100.0,180.0,0.5,138.307,2.140844161197092,1.2241444321712902,5.4623979978989565
43.01,45,3a,290000.0,crosslinking_agent,0.5,no_additive,0.0,100.0,180.0,0.5,80.209,1.9042231018382811,1.6335694425540919,5.4623979978989565
111.714,45,3a,290000.0,crosslinking_agent,0.5,no_additive,0.0,100.0,180.0,0.5,32.14,1.5070458724273257,2.0481076023165956,5.4623979978989565
315.112,45,3a,290000.0,crosslinking_agent,0.5,no_additive,0.0,100.0,180.0,0.5,7.918,0.8986154974161858,2.498464942160193,5.4623979978989565
0.064,45,4a,290000.0,crosslinking_agent,1.0,no_additive,0.0,100.0,180.0,0.5,1006.507,3.0028167996427575,-1.193820026016113,5.4623979978989565
0.163,45,4a,290000.0,crosslinking_agent,1.0,no_additive,0.0,100.0,180.0,0.5,987.111,2.9943659915520926,-0.7878123955960422,5.4623979978989565
0.405,45,4a,290000.0,crosslinking_agent,1.0,no_additive,0.0,100.0,180.0,0.5,949.434,2.97746478009773,-0.3925449767853314,5.4623979978989565
1.026,45,4a,290000.0,crosslinking_agent,1.0,no_additive,0.0,100.0,180.0,0.5,737.234,2.8676053559446046,0.011147360775797479,5.4623979978989565
2.573,45,4a,290000.0,crosslinking_agent,1.0,no_additive,0.0,100.0,180.0,0.5,618.799,2.791549603193405,0.4104397862103466,5.4623979978989565
6.527,45,4a,290000.0,crosslinking_agent,1.0,no_additive,0.0,100.0,180.0,0.5,489.938,2.6901411250050042,0.8147136126959766,5.4623979978989565
16.755,45,4a,290000.0,crosslinking_agent,1.0,no_additive,0.0,100.0,180.0,0.5,373.105,2.5718310690833364,1.2241444321712902,5.4623979978989565
43.01,45,4a,290000.0,crosslinking_agent,1.0,no_additive,0.0,100.0,180.0,0.5,247.951,2.3943658641641568,1.6335694425540919,5.4623979978989565
111.714,45,4a,290000.0,crosslinking_agent,1.0,no_additive,0.0,100.0,180.0,0.5,91.914,1.9633816665512065,2.0481076023165956,5.4623979978989565
315.112,45,4a,290000.0,crosslinking_agent,1.0,no_additive,0.0,100.0,180.0,0.5,17.582,1.2450682757183995,2.498464942160193,5.4623979978989565
0.1,46,1,400000.0,no_additive,0.0,no_additive,0.0,98.5,190.0,0.5,215.443,2.3333323879079773,-1.0,5.6020599913279625
0.145,46,1,400000.0,no_additive,0.0,no_additive,0.0,98.5,190.0,0.5,129.155,2.111111223752671,-0.8386319977650252,5.6020599913279625
0.216,46,1,400000.0,no_additive,0.0,no_additive,0.0,98.5,190.0,0.5,100.0,2.0,-0.6655462488490691,5.6020599913279625
0.319,46,1,400000.0,no_additive,0.0,no_additive,0.0,98.5,190.0,0.5,66.692,1.8240737414993216,-0.4962093169428189,5.6020599913279625
0.467,46,1,400000.0,no_additive,0.0,no_additive,0.0,98.5,190.0,0.5,51.637,1.7129610027405415,-0.33068311943388784,5.6020599913279625
0.683,46,1,400000.0,no_additive,0.0,no_additive,0.0,98.5,190.0,0.5,39.981,1.6018536524396918,-0.1655792963184674,5.6020599913279625
1.016,46,1,400000.0,no_additive,0.0,no_additive,0.0,98.5,190.0,0.5,29.663,1.4722150717617906,0.006893707947900456,5.6020599913279625
1.464,46,1,400000.0,no_additive,0.0,no_additive,0.0,98.5,190.0,0.5,25.012,1.398148420008631,0.16554107672237306,5.6020599913279625
2.196,46,1,400000.0,no_additive,0.0,no_additive,0.0,98.5,190.0,0.5,20.645,1.314814887210721,0.34163233577805435,5.6020599913279625
3.162,46,1,400000.0,no_additive,0.0,no_additive,0.0,98.5,190.0,0.5,17.783,1.2500050284868958,0.4999618655961902,5.6020599913279625
4.705,46,1,400000.0,no_additive,0.0,no_additive,0.0,98.5,190.0,0.5,16.329,1.2129595890367362,0.6725596277632757,5.6020599913279625
6.887,46,1,400000.0,no_additive,0.0,no_additive,0.0,98.5,190.0,0.5,14.678,1.1666668833636098,0.8380300829853201,5.6020599913279625
10.246,46,1,400000.0,no_additive,0.0,no_additive,0.0,98.5,190.0,0.5,13.769,1.1389023999335937,1.0105543515403224,5.6020599913279625
14.758,46,1,400000.0,no_additive,0.0,no_additive,0.0,98.5,190.0,0.5,13.769,1.1389023999335937,1.1690275060089323,5.6020599913279625
21.779,46,1,400000.0,no_additive,0.0,no_additive,0.0,98.5,190.0,0.5,12.915,1.1110944105093359,1.3380379349031244,5.6020599913279625
31.88,46,1,400000.0,no_additive,0.0,no_additive,0.0,98.5,190.0,0.5,12.643,1.1018501379381254,1.5035183127240748,5.6020599913279625
46.291,46,1,400000.0,no_additive,0.0,no_additive,0.0,98.5,190.0,0.5,12.115,1.083323418473525,1.6654965627182385,5.6020599913279625
68.314,46,1,400000.0,no_additive,0.0,no_additive,0.0,98.5,190.0,0.5,12.115,1.083323418473525,1.8345097153899654,5.6020599913279625
100.0,46,1,400000.0,no_additive,0.0,no_additive,0.0,98.5,190.0,0.5,11.86,1.0740846890282438,2.0,5.6020599913279625
0.1,46,2,400000.0,no_additive,0.0,reinforcment_and_stiffening_modifiers,3.0,98.5,190.0,0.5,116095.347,5.064814813944266,-1.0,5.6020599913279625
0.145,46,2,400000.0,no_additive,0.0,reinforcment_and_stiffening_modifiers,3.0,98.5,190.0,0.5,84319.093,4.925925926293357,-0.8386319977650252,5.6020599913279625
0.216,46,2,400000.0,no_additive,0.0,reinforcment_and_stiffening_modifiers,3.0,98.5,190.0,0.5,61240.262,4.787037040042403,-0.6655462488490691,5.6020599913279625
0.319,46,2,400000.0,no_additive,0.0,reinforcment_and_stiffening_modifiers,3.0,98.5,190.0,0.5,41722.505,4.620370375378122,-0.4962093169428189,5.6020599913279625
0.467,46,2,400000.0,no_additive,0.0,reinforcment_and_stiffening_modifiers,3.0,98.5,190.0,0.5,28425.211,4.453703697134463,-0.33068311943388784,5.6020599913279625
0.683,46,2,400000.0,no_additive,0.0,reinforcment_and_stiffening_modifiers,3.0,98.5,190.0,0.5,19783.189,4.296296300075638,-0.1655792963184674,5.6020599913279625
1.016,46,2,400000.0,no_additive,0.0,reinforcment_and_stiffening_modifiers,3.0,98.5,190.0,0.5,13768.572,4.13888889997519,0.006893707947900456,5.6020599913279625
1.464,46,2,400000.0,no_additive,0.0,reinforcment_and_stiffening_modifiers,3.0,98.5,190.0,0.5,9582.559,3.9814815018940966,0.16554107672237306,5.6020599913279625
2.196,46,2,400000.0,no_additive,0.0,reinforcment_and_stiffening_modifiers,3.0,98.5,190.0,0.5,6812.921,3.8333333530575557,0.34163233577805435,5.6020599913279625
3.162,46,2,400000.0,no_additive,0.0,reinforcment_and_stiffening_modifiers,3.0,98.5,190.0,0.5,4447.83,3.648148179771656,0.4999618655961902,5.6020599913279625
4.705,46,2,400000.0,no_additive,0.0,reinforcment_and_stiffening_modifiers,3.0,98.5,190.0,0.5,3230.422,3.509259259266128,0.6725596277632757,5.6020599913279625
6.887,46,2,400000.0,no_additive,0.0,reinforcment_and_stiffening_modifiers,3.0,98.5,190.0,0.5,2154.435,3.3333333958172107,0.8380300829853201,5.6020599913279625
10.246,46,2,400000.0,no_additive,0.0,reinforcment_and_stiffening_modifiers,3.0,98.5,190.0,0.5,1531.74,3.185185053711682,1.0105543515403224,5.6020599913279625
14.758,46,2,400000.0,no_additive,0.0,reinforcment_and_stiffening_modifiers,3.0,98.5,190.0,0.5,1043.563,3.0185186725931006,1.1690275060089323,5.6020599913279625
21.779,46,2,400000.0,no_additive,0.0,reinforcment_and_stiffening_modifiers,3.0,98.5,190.0,0.5,741.943,2.870370541752961,1.3380379349031244,5.6020599913279625
31.88,46,2,400000.0,no_additive,0.0,reinforcment_and_stiffening_modifiers,3.0,98.5,190.0,0.5,527.5,2.72222246396973,1.5035183127240748,5.6020599913279625
46.291,46,2,400000.0,no_additive,0.0,reinforcment_and_stiffening_modifiers,3.0,98.5,190.0,0.5,367.126,2.5648151424900405,1.6654965627182385,5.6020599913279625
68.314,46,2,400000.0,no_additive,0.0,reinforcment_and_stiffening_modifiers,3.0,98.5,190.0,0.5,266.64,2.4259253006524735,1.8345097153899654,5.6020599913279625
100.0,46,2,400000.0,no_additive,0.0,reinforcment_and_stiffening_modifiers,3.0,98.5,190.0,0.5,202.095,2.3055555688380585,2.0,5.6020599913279625
0.1,46,3,400000.0,reinforcment_and_stiffening_modifiers,1.0,reinforcment_and_stiffening_modifiers,2.0,98.5,190.0,0.5,131938.144,5.120370370480922,-1.0,5.6020599913279625
0.145,46,3,400000.0,reinforcment_and_stiffening_modifiers,1.0,reinforcment_and_stiffening_modifiers,2.0,98.5,190.0,0.5,97890.544,4.990740741987379,-0.8386319977650252,5.6020599913279625
0.216,46,3,400000.0,reinforcment_and_stiffening_modifiers,1.0,reinforcment_and_stiffening_modifiers,2.0,98.5,190.0,0.5,65285.211,4.814814812078882,-0.6655462488490691,5.6020599913279625
0.319,46,3,400000.0,reinforcment_and_stiffening_modifiers,1.0,reinforcment_and_stiffening_modifiers,2.0,98.5,190.0,0.5,42621.588,4.6296296266731005,-0.4962093169428189,5.6020599913279625
0.467,46,3,400000.0,reinforcment_and_stiffening_modifiers,1.0,reinforcment_and_stiffening_modifiers,2.0,98.5,190.0,0.5,28425.211,4.453703697134463,-0.33068311943388784,5.6020599913279625
0.683,46,3,400000.0,reinforcment_and_stiffening_modifiers,1.0,reinforcment_and_stiffening_modifiers,2.0,98.5,190.0,0.5,20209.499,4.305555547348438,-0.1655792963184674,5.6020599913279625
1.016,46,3,400000.0,reinforcment_and_stiffening_modifiers,1.0,reinforcment_and_stiffening_modifiers,2.0,98.5,190.0,0.5,13768.572,4.13888889997519,0.006893707947900456,5.6020599913279625
1.464,46,3,400000.0,reinforcment_and_stiffening_modifiers,1.0,reinforcment_and_stiffening_modifiers,2.0,98.5,190.0,0.5,10000.0,4.0,0.16554107672237306,5.6020599913279625
2.196,46,3,400000.0,reinforcment_and_stiffening_modifiers,1.0,reinforcment_and_stiffening_modifiers,2.0,98.5,190.0,0.5,6812.921,3.8333333530575557,0.34163233577805435,5.6020599913279625
3.162,46,3,400000.0,reinforcment_and_stiffening_modifiers,1.0,reinforcment_and_stiffening_modifiers,2.0,98.5,190.0,0.5,4641.589,3.666666682234838,0.4999618655961902,5.6020599913279625
4.705,46,3,400000.0,reinforcment_and_stiffening_modifiers,1.0,reinforcment_and_stiffening_modifiers,2.0,98.5,190.0,0.5,3162.278,3.500000046671104,0.6725596277632757,5.6020599913279625
6.887,46,3,400000.0,reinforcment_and_stiffening_modifiers,1.0,reinforcment_and_stiffening_modifiers,2.0,98.5,190.0,0.5,2200.861,3.342592614639107,0.8380300829853201,5.6020599913279625
10.246,46,3,400000.0,reinforcment_and_stiffening_modifiers,1.0,reinforcment_and_stiffening_modifiers,2.0,98.5,190.0,0.5,1564.748,3.1944444051273826,1.0105543515403224,5.6020599913279625
14.758,46,3,400000.0,reinforcment_and_stiffening_modifiers,1.0,reinforcment_and_stiffening_modifiers,2.0,98.5,190.0,0.5,1066.05,3.0277775744981086,1.1690275060089323,5.6020599913279625
21.779,46,3,400000.0,reinforcment_and_stiffening_modifiers,1.0,reinforcment_and_stiffening_modifiers,2.0,98.5,190.0,0.5,825.404,2.9166665691860767,1.3380379349031244,5.6020599913279625
31.88,46,3,400000.0,reinforcment_and_stiffening_modifiers,1.0,reinforcment_and_stiffening_modifiers,2.0,98.5,190.0,0.5,550.479,2.7407407558998163,1.5035183127240748,5.6020599913279625
46.291,46,3,400000.0,reinforcment_and_stiffening_modifiers,1.0,reinforcment_and_stiffening_modifiers,2.0,98.5,190.0,0.5,399.808,2.601851479929909,1.6654965627182385,5.6020599913279625
68.314,46,3,400000.0,reinforcment_and_stiffening_modifiers,1.0,reinforcment_and_stiffening_modifiers,2.0,98.5,190.0,0.5,272.386,2.435184782099059,1.8345097153899654,5.6020599913279625
100.0,46,3,400000.0,reinforcment_and_stiffening_modifiers,1.0,reinforcment_and_stiffening_modifiers,2.0,98.5,190.0,0.5,220.086,2.342592417309707,2.0,5.6020599913279625
0.1,46,4,400000.0,reinforcment_and_stiffening_modifiers,1.5,reinforcment_and_stiffening_modifiers,1.5,98.5,190.0,0.5,181659.979,5.25925925964767,-1.0,5.6020599913279625
0.145,46,4,400000.0,reinforcment_and_stiffening_modifiers,1.5,reinforcment_and_stiffening_modifiers,1.5,98.5,190.0,0.5,129155.0,5.111111223752671,-0.8386319977650252,5.6020599913279625
0.216,46,4,400000.0,reinforcment_and_stiffening_modifiers,1.5,reinforcment_and_stiffening_modifiers,1.5,98.5,190.0,0.5,86136.096,4.935185184072976,-0.6655462488490691,5.6020599913279625
0.319,46,4,400000.0,reinforcment_and_stiffening_modifiers,1.5,reinforcment_and_stiffening_modifiers,1.5,98.5,190.0,0.5,58683.839,4.7685185169296,-0.4962093169428189,5.6020599913279625
0.467,46,4,400000.0,reinforcment_and_stiffening_modifiers,1.5,reinforcment_and_stiffening_modifiers,1.5,98.5,190.0,0.5,42621.588,4.6296296266731005,-0.33068311943388784,5.6020599913279625
0.683,46,4,400000.0,reinforcment_and_stiffening_modifiers,1.5,reinforcment_and_stiffening_modifiers,1.5,98.5,190.0,0.5,29663.488,4.472222216486325,-0.1655792963184674,5.6020599913279625
1.016,46,4,400000.0,reinforcment_and_stiffening_modifiers,1.5,reinforcment_and_stiffening_modifiers,1.5,98.5,190.0,0.5,19783.189,4.296296300075638,0.006893707947900456,5.6020599913279625
1.464,46,4,400000.0,reinforcment_and_stiffening_modifiers,1.5,reinforcment_and_stiffening_modifiers,1.5,98.5,190.0,0.5,14065.272,4.148148135147282,0.16554107672237306,5.6020599913279625
2.196,46,4,400000.0,reinforcment_and_stiffening_modifiers,1.5,reinforcment_and_stiffening_modifiers,1.5,98.5,190.0,0.5,9380.419,3.9722222376673155,0.34163233577805435,5.6020599913279625
3.162,46,4,400000.0,reinforcment_and_stiffening_modifiers,1.5,reinforcment_and_stiffening_modifiers,1.5,98.5,190.0,0.5,6669.205,3.8240740670963342,0.4999618655961902,5.6020599913279625
4.705,46,4,400000.0,reinforcment_and_stiffening_modifiers,1.5,reinforcment_and_stiffening_modifiers,1.5,98.5,190.0,0.5,4543.677,3.657407450761164,0.6725596277632757,5.6020599913279625
6.887,46,4,400000.0,reinforcment_and_stiffening_modifiers,1.5,reinforcment_and_stiffening_modifiers,1.5,98.5,190.0,0.5,3095.571,3.490740769439086,0.8380300829853201,5.6020599913279625
10.246,46,4,400000.0,reinforcment_and_stiffening_modifiers,1.5,reinforcment_and_stiffening_modifiers,1.5,98.5,190.0,0.5,2200.861,3.342592614639107,1.0105543515403224,5.6020599913279625
14.758,46,4,400000.0,reinforcment_and_stiffening_modifiers,1.5,reinforcment_and_stiffening_modifiers,1.5,98.5,190.0,0.5,1531.74,3.185185053711682,1.1690275060089323,5.6020599913279625
21.779,46,4,400000.0,reinforcment_and_stiffening_modifiers,1.5,reinforcment_and_stiffening_modifiers,1.5,98.5,190.0,0.5,1066.05,3.0277775744981086,1.3380379349031244,5.6020599913279625
31.88,46,4,400000.0,reinforcment_and_stiffening_modifiers,1.5,reinforcment_and_stiffening_modifiers,1.5,98.5,190.0,0.5,726.292,2.861111260497634,1.5035183127240748,5.6020599913279625
46.291,46,4,400000.0,reinforcment_and_stiffening_modifiers,1.5,reinforcment_and_stiffening_modifiers,1.5,98.5,190.0,0.5,538.867,2.731481588389627,1.6654965627182385,5.6020599913279625
68.314,46,4,400000.0,reinforcment_and_stiffening_modifiers,1.5,reinforcment_and_stiffening_modifiers,1.5,98.5,190.0,0.5,375.037,2.5740741160027865,1.8345097153899654,5.6020599913279625
100.0,46,4,400000.0,reinforcment_and_stiffening_modifiers,1.5,reinforcment_and_stiffening_modifiers,1.5,98.5,190.0,0.5,278.256,2.444444537746359,2.0,5.6020599913279625
0.1,46,5,400000.0,reinforcment_and_stiffening_modifiers,2.0,reinforcment_and_stiffening_modifiers,1.0,98.5,190.0,0.5,89888.411,4.953703703266233,-1.0,5.6020599913279625
0.145,46,5,400000.0,reinforcment_and_stiffening_modifiers,2.0,reinforcment_and_stiffening_modifiers,1.0,98.5,190.0,0.5,66692.051,4.824074073608272,-0.8386319977650252,5.6020599913279625
0.216,46,5,400000.0,reinforcment_and_stiffening_modifiers,2.0,reinforcment_and_stiffening_modifiers,1.0,98.5,190.0,0.5,44478.297,4.648148150479091,-0.6655462488490691,5.6020599913279625
0.319,46,5,400000.0,reinforcment_and_stiffening_modifiers,2.0,reinforcment_and_stiffening_modifiers,1.0,98.5,190.0,0.5,30302.711,4.481481483937047,-0.4962093169428189,5.6020599913279625
0.467,46,5,400000.0,reinforcment_and_stiffening_modifiers,2.0,reinforcment_and_stiffening_modifiers,1.0,98.5,190.0,0.5,21089.878,4.32407406745499,-0.33068311943388784,5.6020599913279625
0.683,46,5,400000.0,reinforcment_and_stiffening_modifiers,2.0,reinforcment_and_stiffening_modifiers,1.0,98.5,190.0,0.5,14677.993,4.1666666762466935,-0.1655792963184674,5.6020599913279625
1.016,46,5,400000.0,reinforcment_and_stiffening_modifiers,2.0,reinforcment_and_stiffening_modifiers,1.0,98.5,190.0,0.5,10215.491,4.009259245512368,0.006893707947900456,5.6020599913279625
1.464,46,5,400000.0,reinforcment_and_stiffening_modifiers,2.0,reinforcment_and_stiffening_modifiers,1.0,98.5,190.0,0.5,6669.205,3.8240740670963342,0.16554107672237306,5.6020599913279625
2.196,46,5,400000.0,reinforcment_and_stiffening_modifiers,2.0,reinforcment_and_stiffening_modifiers,1.0,98.5,190.0,0.5,4641.589,3.666666682234838,0.34163233577805435,5.6020599913279625
3.162,46,5,400000.0,reinforcment_and_stiffening_modifiers,2.0,reinforcment_and_stiffening_modifiers,1.0,98.5,190.0,0.5,3300.035,3.518518546007057,0.4999618655961902,5.6020599913279625
4.705,46,5,400000.0,reinforcment_and_stiffening_modifiers,2.0,reinforcment_and_stiffening_modifiers,1.0,98.5,190.0,0.5,2296.736,3.361111077766881,0.6725596277632757,5.6020599913279625
6.887,46,5,400000.0,reinforcment_and_stiffening_modifiers,2.0,reinforcment_and_stiffening_modifiers,1.0,98.5,190.0,0.5,1632.913,3.2129630465698313,0.8380300829853201,5.6020599913279625
10.246,46,5,400000.0,reinforcment_and_stiffening_modifiers,2.0,reinforcment_and_stiffening_modifiers,1.0,98.5,190.0,0.5,1160.953,3.064814638124603,1.0105543515403224,5.6020599913279625
14.758,46,5,400000.0,reinforcment_and_stiffening_modifiers,2.0,reinforcment_and_stiffening_modifiers,1.0,98.5,190.0,0.5,790.948,2.8981479322266273,1.1690275060089323,5.6020599913279625
21.779,46,5,400000.0,reinforcment_and_stiffening_modifiers,2.0,reinforcment_and_stiffening_modifiers,1.0,98.5,190.0,0.5,562.341,2.7499997488564176,1.3380379349031244,5.6020599913279625
31.88,46,5,400000.0,reinforcment_and_stiffening_modifiers,2.0,reinforcment_and_stiffening_modifiers,1.0,98.5,190.0,0.5,408.424,2.611111254377941,1.5035183127240748,5.6020599913279625
46.291,46,5,400000.0,reinforcment_and_stiffening_modifiers,2.0,reinforcment_and_stiffening_modifiers,1.0,98.5,190.0,0.5,290.378,2.4629637096846255,1.6654965627182385,5.6020599913279625
68.314,46,5,400000.0,reinforcment_and_stiffening_modifiers,2.0,reinforcment_and_stiffening_modifiers,1.0,98.5,190.0,0.5,215.443,2.3333323879079773,1.8345097153899654,5.6020599913279625
100.0,46,5,400000.0,reinforcment_and_stiffening_modifiers,2.0,reinforcment_and_stiffening_modifiers,1.0,98.5,190.0,0.5,159.847,2.2037044898684397,2.0,5.6020599913279625
0.1,46,6,400000.0,reinforcment_and_stiffening_modifiers,3.0,no_additive,0.0,98.5,190.0,0.5,33000.348,4.518518519686458,-1.0,5.6020599913279625
0.145,46,6,400000.0,reinforcment_and_stiffening_modifiers,3.0,no_additive,0.0,98.5,190.0,0.5,24484.367,4.388888880583739,-0.8386319977650252,5.6020599913279625
0.216,46,6,400000.0,reinforcment_and_stiffening_modifiers,3.0,no_additive,0.0,98.5,190.0,0.5,17040.467,4.231481492587014,-0.6655462488490691,5.6020599913279625
0.319,46,6,400000.0,reinforcment_and_stiffening_modifiers,3.0,no_additive,0.0,98.5,190.0,0.5,11859.71,4.0740740695561035,-0.4962093169428189,5.6020599913279625
0.467,46,6,400000.0,reinforcment_and_stiffening_modifiers,3.0,no_additive,0.0,98.5,190.0,0.5,8254.042,3.9166666744180425,-0.33068311943388784,5.6020599913279625
0.683,46,6,400000.0,reinforcment_and_stiffening_modifiers,3.0,no_additive,0.0,98.5,190.0,0.5,5744.593,3.7592592646839096,-0.1655792963184674,5.6020599913279625
1.016,46,6,400000.0,reinforcment_and_stiffening_modifiers,3.0,no_additive,0.0,98.5,190.0,0.5,4172.25,3.620370323332528,0.006893707947900456,5.6020599913279625
1.464,46,6,400000.0,reinforcment_and_stiffening_modifiers,3.0,no_additive,0.0,98.5,190.0,0.5,2903.775,3.4629629618751223,0.16554107672237306,5.6020599913279625
2.196,46,6,400000.0,reinforcment_and_stiffening_modifiers,3.0,no_additive,0.0,98.5,190.0,0.5,1978.319,3.2962963220283408,0.34163233577805435,5.6020599913279625
3.162,46,6,400000.0,reinforcment_and_stiffening_modifiers,3.0,no_additive,0.0,98.5,190.0,0.5,1499.429,3.1759259061487364,0.4999618655961902,5.6020599913279625
4.705,46,6,400000.0,reinforcment_and_stiffening_modifiers,3.0,no_additive,0.0,98.5,190.0,0.5,1112.49,3.0462961158648003,0.6725596277632757,5.6020599913279625
6.887,46,6,400000.0,reinforcment_and_stiffening_modifiers,3.0,no_additive,0.0,98.5,190.0,0.5,825.404,2.9166665691860767,0.8380300829853201,5.6020599913279625
10.246,46,6,400000.0,reinforcment_and_stiffening_modifiers,3.0,no_additive,0.0,98.5,190.0,0.5,652.852,2.8148147389039675,1.0105543515403224,5.6020599913279625
14.758,46,6,400000.0,reinforcment_and_stiffening_modifiers,3.0,no_additive,0.0,98.5,190.0,0.5,516.372,2.712962684843068,1.1690275060089323,5.6020599913279625
21.779,46,6,400000.0,reinforcment_and_stiffening_modifiers,3.0,no_additive,0.0,98.5,190.0,0.5,399.808,2.601851479929909,1.3380379349031244,5.6020599913279625
31.88,46,6,400000.0,reinforcment_and_stiffening_modifiers,3.0,no_additive,0.0,98.5,190.0,0.5,309.557,2.490740629143628,1.5035183127240748,5.6020599913279625
46.291,46,6,400000.0,reinforcment_and_stiffening_modifiers,3.0,no_additive,0.0,98.5,190.0,0.5,239.679,2.379629984039283,1.6654965627182385,5.6020599913279625
68.314,46,6,400000.0,reinforcment_and_stiffening_modifiers,3.0,no_additive,0.0,98.5,190.0,0.5,210.899,2.324074520490973,1.8345097153899654,5.6020599913279625
100.0,46,6,400000.0,reinforcment_and_stiffening_modifiers,3.0,no_additive,0.0,98.5,190.0,0.5,166.81,2.222222082360713,2.0,5.6020599913279625
0.1,55,1a,500000.0,no_additive,0.0,no_additive,0.0,100.0,190.0,15.0,462.049,2.6646880346496005,-1.0,5.698970004336019
0.161,55,1a,500000.0,no_additive,0.0,no_additive,0.0,100.0,190.0,15.0,763.465,2.882789132217221,-0.7931741239681502,5.698970004336019
0.255,55,1a,500000.0,no_additive,0.0,no_additive,0.0,100.0,190.0,15.0,1150.352,3.0608307518896054,-0.5934598195660449,5.698970004336019
0.403,55,1a,500000.0,no_additive,0.0,no_additive,0.0,100.0,190.0,15.0,1456.145,3.163204623304233,-0.39469495385889053,5.698970004336019
0.638,55,1a,500000.0,no_additive,0.0,no_additive,0.0,100.0,190.0,15.0,1805.829,3.2566766231245166,-0.19517932127883766,5.698970004336019
1.034,55,1a,500000.0,no_additive,0.0,no_additive,0.0,100.0,190.0,15.0,1940.143,3.28783374117875,0.014520538757923713,5.698970004336019
1.598,55,1a,500000.0,no_additive,0.0,no_additive,0.0,100.0,190.0,15.0,2063.194,3.314540066154561,0.2035767749779726,5.698970004336019
2.499,55,1a,500000.0,no_additive,0.0,no_additive,0.0,100.0,190.0,15.0,2127.616,3.327893247622214,0.39776625612645006,5.698970004336019
4.002,55,1a,500000.0,no_additive,0.0,no_additive,0.0,100.0,190.0,15.0,2127.616,3.327893247622214,0.6022770843001926,5.698970004336019
6.408,55,1a,500000.0,no_additive,0.0,no_additive,0.0,100.0,190.0,15.0,2063.194,3.314540066154561,0.8067225030761813,5.698970004336019
10.024,55,1a,500000.0,no_additive,0.0,no_additive,0.0,100.0,190.0,15.0,1980.322,3.2967358122076664,1.0010410579860936,5.698970004336019
16.052,55,1a,500000.0,no_additive,0.0,no_additive,0.0,100.0,190.0,15.0,1824.432,3.261127681033021,1.2055291510618011,5.698970004336019
25.404,55,1a,500000.0,no_additive,0.0,no_additive,0.0,100.0,190.0,15.0,1646.71,3.2166171228557636,1.4049021040670369,5.698970004336019
40.206,55,1a,500000.0,no_additive,0.0,no_additive,0.0,100.0,190.0,15.0,1426.601,3.154302524110803,1.6042908683195585,5.698970004336019
62.888,55,1a,500000.0,no_additive,0.0,no_additive,0.0,100.0,190.0,15.0,1186.271,3.0741839136152387,1.798567783267658,5.698970004336019
100.0,55,1a,500000.0,no_additive,0.0,no_additive,0.0,100.0,190.0,15.0,956.56,2.980712216236463,2.0,5.698970004336019
0.1,55,1b,500000.0,no_additive,0.0,no_additive,0.0,100.0,195.0,15.0,115.824,2.063798559284373,-1.0,5.698970004336019
0.161,55,1b,500000.0,no_additive,0.0,no_additive,0.0,100.0,195.0,15.0,201.444,2.3041543364764574,-0.7931741239681502,5.698970004336019
0.255,55,1b,500000.0,no_additive,0.0,no_additive,0.0,100.0,195.0,15.0,316.228,2.5000003213429354,-0.5934598195660449,5.698970004336019
0.403,55,1b,500000.0,no_additive,0.0,no_additive,0.0,100.0,195.0,15.0,438.968,2.6424328620873205,-0.39469495385889053,5.698970004336019
0.638,55,1b,500000.0,no_additive,0.0,no_additive,0.0,100.0,195.0,15.0,522.518,2.7181012558663937,-0.19517932127883766,5.698970004336019
1.034,55,1b,500000.0,no_additive,0.0,no_additive,0.0,100.0,195.0,15.0,596.986,2.775964146549739,0.014520538757923713,5.698970004336019
1.598,55,1b,500000.0,no_additive,0.0,no_additive,0.0,100.0,195.0,15.0,647.997,2.8115729952433375,0.2035767749779726,5.698970004336019
2.499,55,1b,500000.0,no_additive,0.0,no_additive,0.0,100.0,195.0,15.0,668.23,2.8249259692697715,0.39776625612645006,5.698970004336019
4.002,55,1b,500000.0,no_additive,0.0,no_additive,0.0,100.0,195.0,15.0,717.932,2.856083311340754,0.6022770843001926,5.698970004336019
6.408,55,1b,500000.0,no_additive,0.0,no_additive,0.0,100.0,195.0,15.0,740.349,2.869436494114574,0.8067225030761813,5.698970004336019
10.024,55,1b,500000.0,no_additive,0.0,no_additive,0.0,100.0,195.0,15.0,747.975,2.873887082431986,1.0010410579860936,5.698970004336019
16.052,55,1b,500000.0,no_additive,0.0,no_additive,0.0,100.0,195.0,15.0,740.349,2.869436494114574,1.2055291510618011,5.698970004336019
25.404,55,1b,500000.0,no_additive,0.0,no_additive,0.0,100.0,195.0,15.0,740.349,2.869436494114574,1.4049021040670369,5.698970004336019
40.206,55,1b,500000.0,no_additive,0.0,no_additive,0.0,100.0,195.0,15.0,675.114,2.8293771141504314,1.6042908683195585,5.698970004336019
62.888,55,1b,500000.0,no_additive,0.0,no_additive,0.0,100.0,195.0,15.0,590.899,2.7715132550078447,1.798567783267658,5.698970004336019
100.0,55,1b,500000.0,no_additive,0.0,no_additive,0.0,100.0,195.0,15.0,517.19,2.7136501190954316,2.0,5.698970004336019
0.1,55,1c,500000.0,no_additive,0.0,no_additive,0.0,100.0,200.0,15.0,46.047,1.6632013408111141,-1.0,5.698970004336019
0.161,55,1c,500000.0,no_additive,0.0,no_additive,0.0,100.0,200.0,15.0,53.152,1.7255196107713004,-0.7931741239681502,5.698970004336019
0.255,55,1c,500000.0,no_additive,0.0,no_additive,0.0,100.0,200.0,15.0,93.396,1.9703282764963959,-0.5934598195660449,5.698970004336019
0.403,55,1c,500000.0,no_additive,0.0,no_additive,0.0,100.0,200.0,15.0,143.638,2.1572693494266697,-0.39469495385889053,5.698970004336019
0.638,55,1c,500000.0,no_additive,0.0,no_additive,0.0,100.0,200.0,15.0,183.694,2.264094971170005,-0.19517932127883766,5.698970004336019
1.034,55,1c,500000.0,no_additive,0.0,no_additive,0.0,100.0,200.0,15.0,214.22,2.3308600149746397,0.014520538757923713,5.698970004336019
1.598,55,1c,500000.0,no_additive,0.0,no_additive,0.0,100.0,200.0,15.0,232.525,2.366469653046877,0.2035767749779726,5.698970004336019
2.499,55,1c,500000.0,no_additive,0.0,no_additive,0.0,100.0,200.0,15.0,244.751,2.388724474912743,0.39776625612645006,5.698970004336019
4.002,55,1c,500000.0,no_additive,0.0,no_additive,0.0,100.0,200.0,15.0,257.62,2.4109795758945696,0.6022770843001926,5.698970004336019
6.408,55,1c,500000.0,no_additive,0.0,no_additive,0.0,100.0,200.0,15.0,282.513,2.45103843692843,0.8067225030761813,5.698970004336019
10.024,55,1c,500000.0,no_additive,0.0,no_additive,0.0,100.0,200.0,15.0,297.368,2.4732942319359346,1.0010410579860936,5.698970004336019
16.052,55,1c,500000.0,no_additive,0.0,no_additive,0.0,100.0,200.0,15.0,313.003,2.4955485000934194,1.2055291510618011,5.698970004336019
25.404,55,1c,500000.0,no_additive,0.0,no_additive,0.0,100.0,200.0,15.0,322.777,2.5089025807930363,1.4049021040670369,5.698970004336019
40.206,55,1c,500000.0,no_additive,0.0,no_additive,0.0,100.0,200.0,15.0,326.102,2.5133534623640688,1.6042908683195585,5.698970004336019
62.888,55,1c,500000.0,no_additive,0.0,no_additive,0.0,100.0,200.0,15.0,306.653,2.486647217766615,1.798567783267658,5.698970004336019
100.0,55,1c,500000.0,no_additive,0.0,no_additive,0.0,100.0,200.0,15.0,297.368,2.4732942319359346,2.0,5.698970004336019
0.102,56,1b,293500.0,no_additive,0.0,no_additive,0.0,100.0,175.0,1.0,114.588,2.0591391393882903,-0.9913998282380825,5.467608105583634
0.16,56,1b,293500.0,no_additive,0.0,no_additive,0.0,100.0,175.0,1.0,78.068,1.8924730534508953,-0.7958800173440752,5.467608105583634
0.252,56,1b,293500.0,no_additive,0.0,no_additive,0.0,100.0,175.0,1.0,58.002,1.7634429689765319,-0.5985994592184559,5.467608105583634
0.396,56,1b,293500.0,no_additive,0.0,no_additive,0.0,100.0,175.0,1.0,42.563,1.629032231071028,-0.40230481407448765,5.467608105583634
0.634,56,1b,293500.0,no_additive,0.0,no_additive,0.0,100.0,175.0,1.0,31.234,1.4946276059620758,-0.1979107421182673,5.467608105583634
1.016,56,1b,293500.0,no_additive,0.0,no_additive,0.0,100.0,175.0,1.0,23.206,1.365600287908007,0.006893707947900456,5.467608105583634
1.597,56,1b,293500.0,no_additive,0.0,no_additive,0.0,100.0,175.0,1.0,20.002,1.3010734229408438,0.20330491613848292,5.467608105583634
2.581,56,1b,293500.0,no_additive,0.0,no_additive,0.0,100.0,175.0,1.0,15.233,1.1827854420846833,0.4117880045438689,5.467608105583634
4.058,56,1b,293500.0,no_additive,0.0,no_additive,0.0,100.0,175.0,1.0,12.041,1.0806625563941825,0.6083120426973272,5.467608105583634
6.62,56,1b,293500.0,no_additive,0.0,no_additive,0.0,100.0,175.0,1.0,10.125,1.0053950318867062,0.8208579894396999,5.467608105583634
10.313,56,1b,293500.0,no_additive,0.0,no_additive,0.0,100.0,175.0,1.0,8.62,0.9355072658247128,1.0133850177496855,5.467608105583634
16.065,56,1b,293500.0,no_additive,0.0,no_additive,0.0,100.0,175.0,1.0,7.338,0.8655777074199291,1.205880729887537,5.467608105583634
25.729,56,1b,293500.0,no_additive,0.0,no_additive,0.0,100.0,175.0,1.0,6.404,0.8064513232472621,1.4104229069673782,5.467608105583634
40.828,56,1b,293500.0,no_additive,0.0,no_additive,0.0,100.0,175.0,1.0,5.452,0.7365558471626359,1.610958106098902,5.467608105583634
65.39,56,1b,293500.0,no_additive,0.0,no_additive,0.0,100.0,175.0,1.0,4.758,0.6774244377012474,1.8155113373627643,5.467608105583634
100.0,56,1b,293500.0,no_additive,0.0,no_additive,0.0,100.0,175.0,1.0,4.309,0.6343764940883678,2.0,5.467608105583634
