Repository: FSL-AUA/Rheological-models-ANIPH

ANIPH Machine Learning Models

This repository contains the machine learning workflow developed in the ANIPH project for predicting rheological properties of PHBV polymers. Models are developed separately for short-chain-length PHAs (sclPHAs) and medium-chain-length PHAs (mclPHAs).

Each subfolder corresponds to a specific property/material combination and contains:

Original dataset (*PHAs.xlsx)

Preprocessing notebook (*_data_preprocessing_LM.ipynb)

Cleaned dataset (*_LM.csv) Dataset obtained after preprocessing (cleaning, filtering, unit harmonization, removing invalid samples).

Final training and deployment on Jaqpot notebook (*_regression_LM.ipynb)

File: sclPHA_storage_modulus/rheological_DTS_data_storage_LM.csv (part 2 of 2)
temperature,study_id,instance,mw_phbv,additive1_type,additive1_percentage_wt,additive2_type,additive2_percentage_wt,hb_ratio_mol,hv_ratio_mol,storage_modulus,log_storage_modulus,log_mw
-20.0,21,7a,350000.0,plasticizers_and_flexibility_enhancers,30.0,no_additive,0.0,0.0,100.0,2940.48,3.468418229846141,5.544068044350276
0.0,21,7a,350000.0,plasticizers_and_flexibility_enhancers,30.0,no_additive,0.0,0.0,100.0,2559.52,3.4081585274614556,5.544068044350276
20.0,21,7a,350000.0,plasticizers_and_flexibility_enhancers,30.0,no_additive,0.0,0.0,100.0,2333.33,3.367976164873463,5.544068044350276
40.0,21,7a,350000.0,plasticizers_and_flexibility_enhancers,30.0,no_additive,0.0,0.0,100.0,1952.38,3.290564350134798,5.544068044350276
60.0,21,7a,350000.0,plasticizers_and_flexibility_enhancers,30.0,no_additive,0.0,0.0,100.0,1619.05,3.209260260976222,5.544068044350276
80.0,21,7a,350000.0,plasticizers_and_flexibility_enhancers,30.0,no_additive,0.0,0.0,100.0,1130.95,3.0534434049218313,5.544068044350276
100.0,21,7a,350000.0,plasticizers_and_flexibility_enhancers,30.0,no_additive,0.0,0.0,100.0,738.1,2.868115205327217,5.544068044350276
-40.0,21,8a,350000.0,plasticizers_and_flexibility_enhancers,50.0,no_additive,0.0,0.0,100.0,2642.86,3.422074157896051,5.544068044350276
-20.0,21,8a,350000.0,plasticizers_and_flexibility_enhancers,50.0,no_additive,0.0,0.0,100.0,2440.48,3.3874752529164374,5.544068044350276
0.0,21,8a,350000.0,plasticizers_and_flexibility_enhancers,50.0,no_additive,0.0,0.0,100.0,1940.48,3.287909170943903,5.544068044350276
20.0,21,8a,350000.0,plasticizers_and_flexibility_enhancers,50.0,no_additive,0.0,0.0,100.0,1666.67,3.221849618204452,5.544068044350276
40.0,21,8a,350000.0,plasticizers_and_flexibility_enhancers,50.0,no_additive,0.0,0.0,100.0,1476.19,3.1691422590053366,5.544068044350276
60.0,21,8a,350000.0,plasticizers_and_flexibility_enhancers,50.0,no_additive,0.0,0.0,100.0,1297.62,3.1131475306268688,5.544068044350276
80.0,21,8a,350000.0,plasticizers_and_flexibility_enhancers,50.0,no_additive,0.0,0.0,100.0,964.29,2.984207663010176,5.544068044350276
100.0,21,8a,350000.0,plasticizers_and_flexibility_enhancers,50.0,no_additive,0.0,0.0,100.0,642.86,2.808116403954495,5.544068044350276
-40.0,25,1,380000.0,no_additive,0.0,no_additive,0.0,20.0,80.0,1365.74,3.1353680292776187,5.57978359661681
-20.0,25,1,380000.0,no_additive,0.0,no_additive,0.0,20.0,80.0,1333.33,3.124937650870738,5.57978359661681
0.0,25,1,380000.0,no_additive,0.0,no_additive,0.0,20.0,80.0,1194.44,3.0771643388298253,5.57978359661681
20.0,25,1,380000.0,no_additive,0.0,no_additive,0.0,20.0,80.0,708.33,2.850235635923121,5.57978359661681
40.0,25,1,380000.0,no_additive,0.0,no_additive,0.0,20.0,80.0,532.41,2.726246204022835,5.57978359661681
60.0,25,1,380000.0,no_additive,0.0,no_additive,0.0,20.0,80.0,263.89,2.4214229331260557,5.57978359661681
80.0,25,1,380000.0,no_additive,0.0,no_additive,0.0,20.0,80.0,120.37,2.0805182605271177,5.57978359661681
-40.0,25,2,380000.0,reinforcment_and_stiffening_modifiers,0.1,no_additive,0.0,20.0,80.0,1722.22,3.2360886283506285,5.57978359661681
-20.0,25,2,380000.0,reinforcment_and_stiffening_modifiers,0.1,no_additive,0.0,20.0,80.0,1694.44,3.2290261951089185,5.57978359661681
0.0,25,2,380000.0,reinforcment_and_stiffening_modifiers,0.1,no_additive,0.0,20.0,80.0,1518.52,3.181420516262475,5.57978359661681
20.0,25,2,380000.0,reinforcment_and_stiffening_modifiers,0.1,no_additive,0.0,20.0,80.0,907.41,2.957803561045149,5.57978359661681
40.0,25,2,380000.0,reinforcment_and_stiffening_modifiers,0.1,no_additive,0.0,20.0,80.0,675.93,2.829901722290988,5.57978359661681
60.0,25,2,380000.0,reinforcment_and_stiffening_modifiers,0.1,no_additive,0.0,20.0,80.0,342.59,2.5347746820147736,5.57978359661681
80.0,25,2,380000.0,reinforcment_and_stiffening_modifiers,0.1,no_additive,0.0,20.0,80.0,162.04,2.2096222345115506,5.57978359661681
-40.0,25,3,380000.0,reinforcment_and_stiffening_modifiers,0.5,no_additive,0.0,20.0,80.0,2518.52,3.401145404014516,5.57978359661681
-20.0,25,3,380000.0,reinforcment_and_stiffening_modifiers,0.5,no_additive,0.0,20.0,80.0,2375.0,3.3756636139608855,5.57978359661681
0.0,25,3,380000.0,reinforcment_and_stiffening_modifiers,0.5,no_additive,0.0,20.0,80.0,1962.96,3.2929114499024665,5.57978359661681
20.0,25,3,380000.0,reinforcment_and_stiffening_modifiers,0.5,no_additive,0.0,20.0,80.0,1189.81,3.0754776147205383,5.57978359661681
40.0,25,3,380000.0,reinforcment_and_stiffening_modifiers,0.5,no_additive,0.0,20.0,80.0,847.22,2.9279961994449373,5.57978359661681
60.0,25,3,380000.0,reinforcment_and_stiffening_modifiers,0.5,no_additive,0.0,20.0,80.0,407.41,2.610031684682602,5.57978359661681
80.0,25,3,380000.0,reinforcment_and_stiffening_modifiers,0.5,no_additive,0.0,20.0,80.0,189.81,2.278319089178811,5.57978359661681
-40.0,25,4,380000.0,reinforcment_and_stiffening_modifiers,1.0,no_additive,0.0,20.0,80.0,2634.26,3.4206586373655945,5.57978359661681
-20.0,25,4,380000.0,reinforcment_and_stiffening_modifiers,1.0,no_additive,0.0,20.0,80.0,2518.52,3.401145404014516,5.57978359661681
0.0,25,4,380000.0,reinforcment_and_stiffening_modifiers,1.0,no_additive,0.0,20.0,80.0,2092.59,3.320684145596158,5.57978359661681
20.0,25,4,380000.0,reinforcment_and_stiffening_modifiers,1.0,no_additive,0.0,20.0,80.0,1259.26,3.100115408350535,5.57978359661681
40.0,25,4,380000.0,reinforcment_and_stiffening_modifiers,1.0,no_additive,0.0,20.0,80.0,939.81,2.973040061799631,5.57978359661681
60.0,25,4,380000.0,reinforcment_and_stiffening_modifiers,1.0,no_additive,0.0,20.0,80.0,472.22,2.6741443768674396,5.57978359661681
80.0,25,4,380000.0,reinforcment_and_stiffening_modifiers,1.0,no_additive,0.0,20.0,80.0,236.11,2.3731143812034583,5.57978359661681
30.0,31,1,450000.0,no_additive,0.0,no_additive,0.0,87.0,13.0,1190.48,3.075722103678237,5.653212513775344
35.0,31,1,450000.0,no_additive,0.0,no_additive,0.0,87.0,13.0,1150.79,3.060996079353422,5.653212513775344
40.0,31,1,450000.0,no_additive,0.0,no_additive,0.0,87.0,13.0,1051.59,3.021846447569863,5.653212513775344
45.0,31,1,450000.0,no_additive,0.0,no_additive,0.0,87.0,13.0,1001.98,3.00085905289218,5.653212513775344
50.0,31,1,450000.0,no_additive,0.0,no_additive,0.0,87.0,13.0,873.02,2.9410241930642695,5.653212513775344
55.0,31,1,450000.0,no_additive,0.0,no_additive,0.0,87.0,13.0,803.57,2.9050237146893783,5.653212513775344
60.0,31,1,450000.0,no_additive,0.0,no_additive,0.0,87.0,13.0,694.44,2.841634728411172,5.653212513775344
65.0,31,1,450000.0,no_additive,0.0,no_additive,0.0,87.0,13.0,625.0,2.7958800173440754,5.653212513775344
70.0,31,1,450000.0,no_additive,0.0,no_additive,0.0,87.0,13.0,515.87,2.712540272565515,5.653212513775344
75.0,31,1,450000.0,no_additive,0.0,no_additive,0.0,87.0,13.0,476.19,2.6777802709713816,5.653212513775344
30.0,31,2,450000.0,reinforcment_and_stiffening_modifiers,15.0,no_additive,0.0,87.0,13.0,1587.3,3.2006590162517194,5.653212513775344
35.0,31,2,450000.0,reinforcment_and_stiffening_modifiers,15.0,no_additive,0.0,87.0,13.0,1527.78,3.1840608204275616,5.653212513775344
40.0,31,2,450000.0,reinforcment_and_stiffening_modifiers,15.0,no_additive,0.0,87.0,13.0,1408.73,3.1488277633389576,5.653212513775344
45.0,31,2,450000.0,reinforcment_and_stiffening_modifiers,15.0,no_additive,0.0,87.0,13.0,1309.52,3.1171121356923766,5.653212513775344
50.0,31,2,450000.0,reinforcment_and_stiffening_modifiers,15.0,no_additive,0.0,87.0,13.0,1160.71,3.0647237260848383,5.653212513775344
55.0,31,2,450000.0,reinforcment_and_stiffening_modifiers,15.0,no_additive,0.0,87.0,13.0,1081.35,3.0339662845792437,5.653212513775344
60.0,31,2,450000.0,reinforcment_and_stiffening_modifiers,15.0,no_additive,0.0,87.0,13.0,972.22,2.9877645509087523,5.653212513775344
65.0,31,2,450000.0,reinforcment_and_stiffening_modifiers,15.0,no_additive,0.0,87.0,13.0,863.1,2.9360611166099884,5.653212513775344
70.0,31,2,450000.0,reinforcment_and_stiffening_modifiers,15.0,no_additive,0.0,87.0,13.0,833.33,2.920817016770973,5.653212513775344
75.0,31,2,450000.0,reinforcment_and_stiffening_modifiers,15.0,no_additive,0.0,87.0,13.0,753.97,2.87735406590471,5.653212513775344
30.0,31,3,450000.0,reinforcment_and_stiffening_modifiers,30.0,no_additive,0.0,87.0,13.0,2371.03,3.3749370490233304,5.653212513775344
35.0,31,3,450000.0,reinforcment_and_stiffening_modifiers,30.0,no_additive,0.0,87.0,13.0,2281.75,3.3582680592021807,5.653212513775344
40.0,31,3,450000.0,reinforcment_and_stiffening_modifiers,30.0,no_additive,0.0,87.0,13.0,2172.62,3.3369837731062333,5.653212513775344
45.0,31,3,450000.0,reinforcment_and_stiffening_modifiers,30.0,no_additive,0.0,87.0,13.0,2073.41,3.316685188794964,5.653212513775344
50.0,31,3,450000.0,reinforcment_and_stiffening_modifiers,30.0,no_additive,0.0,87.0,13.0,1855.16,3.26838137169798,5.653212513775344
55.0,31,3,450000.0,reinforcment_and_stiffening_modifiers,30.0,no_additive,0.0,87.0,13.0,1716.27,3.234585611185251,5.653212513775344
60.0,31,3,450000.0,reinforcment_and_stiffening_modifiers,30.0,no_additive,0.0,87.0,13.0,1527.78,3.1840608204275616,5.653212513775344
65.0,31,3,450000.0,reinforcment_and_stiffening_modifiers,30.0,no_additive,0.0,87.0,13.0,1359.13,3.1332609987357762,5.653212513775344
70.0,31,3,450000.0,reinforcment_and_stiffening_modifiers,30.0,no_additive,0.0,87.0,13.0,1220.24,3.086445257252456,5.653212513775344
75.0,31,3,450000.0,reinforcment_and_stiffening_modifiers,30.0,no_additive,0.0,87.0,13.0,1140.87,3.057236160194566,5.653212513775344
30.0,31,4,450000.0,reinforcment_and_stiffening_modifiers,40.0,no_additive,0.0,87.0,13.0,3541.67,3.549208092750242,5.653212513775344
35.0,31,4,450000.0,reinforcment_and_stiffening_modifiers,40.0,no_additive,0.0,87.0,13.0,3353.17,3.5254555719764977,5.653212513775344
40.0,31,4,450000.0,reinforcment_and_stiffening_modifiers,40.0,no_additive,0.0,87.0,13.0,3115.08,3.49346920448232,5.653212513775344
45.0,31,4,450000.0,reinforcment_and_stiffening_modifiers,40.0,no_additive,0.0,87.0,13.0,2867.06,3.457436781679046,5.653212513775344
50.0,31,4,450000.0,reinforcment_and_stiffening_modifiers,40.0,no_additive,0.0,87.0,13.0,2609.13,3.4164957183781457,5.653212513775344
55.0,31,4,450000.0,reinforcment_and_stiffening_modifiers,40.0,no_additive,0.0,87.0,13.0,2311.51,3.363895776612701,5.653212513775344
60.0,31,4,450000.0,reinforcment_and_stiffening_modifiers,40.0,no_additive,0.0,87.0,13.0,2083.33,3.318758067752686,5.653212513775344
65.0,31,4,450000.0,reinforcment_and_stiffening_modifiers,40.0,no_additive,0.0,87.0,13.0,1865.08,3.270697464999078,5.653212513775344
70.0,31,4,450000.0,reinforcment_and_stiffening_modifiers,40.0,no_additive,0.0,87.0,13.0,1696.43,3.229535944004162,5.653212513775344
75.0,31,4,450000.0,reinforcment_and_stiffening_modifiers,40.0,no_additive,0.0,87.0,13.0,1547.62,3.1896643335030155,5.653212513775344
30.0,31,5,450000.0,reinforcment_and_stiffening_modifiers,50.0,no_additive,0.0,87.0,13.0,4186.51,3.621852132911954,5.653212513775344
35.0,31,5,450000.0,reinforcment_and_stiffening_modifiers,50.0,no_additive,0.0,87.0,13.0,4017.86,3.6039947999366837,5.653212513775344
40.0,31,5,450000.0,reinforcment_and_stiffening_modifiers,50.0,no_additive,0.0,87.0,13.0,3759.92,3.575178604521233,5.653212513775344
45.0,31,5,450000.0,reinforcment_and_stiffening_modifiers,50.0,no_additive,0.0,87.0,13.0,3472.22,3.540607234292212,5.653212513775344
50.0,31,5,450000.0,reinforcment_and_stiffening_modifiers,50.0,no_additive,0.0,87.0,13.0,3184.52,3.503043980765207,5.653212513775344
55.0,31,5,450000.0,reinforcment_and_stiffening_modifiers,50.0,no_additive,0.0,87.0,13.0,2867.06,3.457436781679046,5.653212513775344
60.0,31,5,450000.0,reinforcment_and_stiffening_modifiers,50.0,no_additive,0.0,87.0,13.0,2619.05,3.4181437895733104,5.653212513775344
65.0,31,5,450000.0,reinforcment_and_stiffening_modifiers,50.0,no_additive,0.0,87.0,13.0,2380.95,3.3767502753074004,5.653212513775344
70.0,31,5,450000.0,reinforcment_and_stiffening_modifiers,50.0,no_additive,0.0,87.0,13.0,2162.7,3.334996280243225,5.653212513775344
75.0,31,5,450000.0,reinforcment_and_stiffening_modifiers,50.0,no_additive,0.0,87.0,13.0,2013.89,3.304035745414389,5.653212513775344
-75.0,32,2,548277.0,reinforcment_and_stiffening_modifiers,5.0,no_additive,0.0,100.0,0.0,4652.406,3.667677607145371,5.7390000277864655
-50.0,32,2,548277.0,reinforcment_and_stiffening_modifiers,5.0,no_additive,0.0,100.0,0.0,4625.668,3.665174458754051,5.7390000277864655
-25.0,32,2,548277.0,reinforcment_and_stiffening_modifiers,5.0,no_additive,0.0,100.0,0.0,4318.182,3.6353009427527248,5.7390000277864655
0.0,32,2,548277.0,reinforcment_and_stiffening_modifiers,5.0,no_additive,0.0,100.0,0.0,3910.428,3.5922242939343887,5.7390000277864655
25.0,32,2,548277.0,reinforcment_and_stiffening_modifiers,5.0,no_additive,0.0,100.0,0.0,2627.005,3.4194608993830795,5.7390000277864655
50.0,32,2,548277.0,reinforcment_and_stiffening_modifiers,5.0,no_additive,0.0,100.0,0.0,1664.439,3.2212678833323727,5.7390000277864655
75.0,32,2,548277.0,reinforcment_and_stiffening_modifiers,5.0,no_additive,0.0,100.0,0.0,1076.203,3.031894198341984,5.7390000277864655
97.5,32,2,548277.0,reinforcment_and_stiffening_modifiers,5.0,no_additive,0.0,100.0,0.0,755.348,2.8781470836284053,5.7390000277864655
-50.0,45,1b,290000.0,no_additive,0.0,no_additive,0.0,100.0,0.0,6672.268292682927,3.8242735010123408,5.4623979978989565
-37.5,45,1b,290000.0,no_additive,0.0,no_additive,0.0,100.0,0.0,6034.4838709677415,3.780640130841613,5.4623979978989565
-25.0,45,1b,290000.0,no_additive,0.0,no_additive,0.0,100.0,0.0,6173.206896551724,3.7905108326977075,5.4623979978989565
-12.5,45,1b,290000.0,no_additive,0.0,no_additive,0.0,100.0,0.0,5973.515151515151,3.7762299695960677,5.4623979978989565
0.0,45,1b,290000.0,no_additive,0.0,no_additive,0.0,100.0,0.0,5828.179487179487,3.7655329180278283,5.4623979978989565
12.5,45,1b,290000.0,no_additive,0.0,no_additive,0.0,100.0,0.0,5229.890909090909,3.718492629962118,5.4623979978989565
25.0,45,1b,290000.0,no_additive,0.0,no_additive,0.0,100.0,0.0,4022.9878048780483,3.6045487160705907,5.4623979978989565
37.5,45,1b,290000.0,no_additive,0.0,no_additive,0.0,100.0,0.0,3123.1052631578946,3.494586622218737,5.4623979978989565
50.0,45,1b,290000.0,no_additive,0.0,no_additive,0.0,100.0,0.0,2627.2653061224487,3.419503930862654,5.4623979978989565
62.5,45,1b,290000.0,no_additive,0.0,no_additive,0.0,100.0,0.0,2170.289473684211,3.336517664004874,5.4623979978989565
75.0,45,1b,290000.0,no_additive,0.0,no_additive,0.0,100.0,0.0,1661.6739130434783,3.2205458018425164,5.4623979978989565
87.5,45,1b,290000.0,no_additive,0.0,no_additive,0.0,100.0,0.0,1330.1774193548388,3.12390957112343,5.4623979978989565
100.0,45,1b,290000.0,no_additive,0.0,no_additive,0.0,100.0,0.0,1167.1604938271605,3.0671305790882455,5.4623979978989565
112.5,45,1b,290000.0,no_additive,0.0,no_additive,0.0,100.0,0.0,914.3131313131312,2.961094957125307,5.4623979978989565
125.0,45,1b,290000.0,no_additive,0.0,no_additive,0.0,100.0,0.0,776.3684210526316,2.890067862056995,5.4623979978989565
-50.0,45,2b,290000.0,crosslinking_agent,0.25,no_additive,0.0,100.0,0.0,10446.806451612903,4.018983548589486,5.4623979978989565
-37.5,45,2b,290000.0,crosslinking_agent,0.25,no_additive,0.0,100.0,0.0,10757.130434782608,4.031696434662415,5.4623979978989565
-25.0,45,2b,290000.0,crosslinking_agent,0.25,no_additive,0.0,100.0,0.0,10407.304347826086,4.017338255114116,5.4623979978989565
-12.5,45,2b,290000.0,crosslinking_agent,0.25,no_additive,0.0,100.0,0.0,9610.481481481482,3.9827451462026167,5.4623979978989565
0.0,45,2b,290000.0,crosslinking_agent,0.25,no_additive,0.0,100.0,0.0,9003.833333333332,3.954427447336527,5.4623979978989565
12.5,45,2b,290000.0,crosslinking_agent,0.25,no_additive,0.0,100.0,0.0,7935.753424657534,3.8995881651977538,5.4623979978989565
25.0,45,2b,290000.0,crosslinking_agent,0.25,no_additive,0.0,100.0,0.0,4821.1984126984125,3.6831550049048936,5.4623979978989565
37.5,45,2b,290000.0,crosslinking_agent,0.25,no_additive,0.0,100.0,0.0,3151.3444444444444,3.4984958744993175,5.4623979978989565
50.0,45,2b,290000.0,crosslinking_agent,0.25,no_additive,0.0,100.0,0.0,2369.088888888889,3.3745813558809425,5.4623979978989565
62.5,45,2b,290000.0,crosslinking_agent,0.25,no_additive,0.0,100.0,0.0,1828.6363636363635,3.262127351749055,5.4623979978989565
75.0,45,2b,290000.0,crosslinking_agent,0.25,no_additive,0.0,100.0,0.0,1444.1538461538462,3.159613461223,5.4623979978989565
87.5,45,2b,290000.0,crosslinking_agent,0.25,no_additive,0.0,100.0,0.0,1199.1538461538462,3.078874904741458,5.4623979978989565
100.0,45,2b,290000.0,crosslinking_agent,0.25,no_additive,0.0,100.0,0.0,1019.5205479452055,3.0083959831983065,5.4623979978989565
112.5,45,2b,290000.0,crosslinking_agent,0.25,no_additive,0.0,100.0,0.0,826.9444444444445,2.9174763338794376,5.4623979978989565
125.0,45,2b,290000.0,crosslinking_agent,0.25,no_additive,0.0,100.0,0.0,650.7745098039217,2.8134305337111916,5.4623979978989565
-50.0,45,3b,290000.0,crosslinking_agent,0.5,no_additive,0.0,100.0,0.0,15360.5,4.186405352655567,5.4623979978989565
-37.5,45,3b,290000.0,crosslinking_agent,0.5,no_additive,0.0,100.0,0.0,15567.217391304348,4.192210990243052,5.4623979978989565
-25.0,45,3b,290000.0,crosslinking_agent,0.5,no_additive,0.0,100.0,0.0,13714.727272727274,4.137187175766485,5.4623979978989565
-12.5,45,3b,290000.0,crosslinking_agent,0.5,no_additive,0.0,100.0,0.0,13447.203703703704,4.128631983794995,5.4623979978989565
0.0,45,3b,290000.0,crosslinking_agent,0.5,no_additive,0.0,100.0,0.0,11609.199999999999,4.064802293161804,5.4623979978989565
12.5,45,3b,290000.0,crosslinking_agent,0.5,no_additive,0.0,100.0,0.0,8762.940594059406,3.942649867523448,5.4623979978989565
25.0,45,3b,290000.0,crosslinking_agent,0.5,no_additive,0.0,100.0,0.0,5666.183098591549,3.753290604321931,5.4623979978989565
37.5,45,3b,290000.0,crosslinking_agent,0.5,no_additive,0.0,100.0,0.0,3531.9921259842517,3.548019726716006,5.4623979978989565
50.0,45,3b,290000.0,crosslinking_agent,0.5,no_additive,0.0,100.0,0.0,2248.141176470588,3.351823580134124,5.4623979978989565
62.5,45,3b,290000.0,crosslinking_agent,0.5,no_additive,0.0,100.0,0.0,1885.78125,3.2754913133070365,5.4623979978989565
75.0,45,3b,290000.0,crosslinking_agent,0.5,no_additive,0.0,100.0,0.0,1595.3275862068965,3.202849875025917,5.4623979978989565
87.5,45,3b,290000.0,crosslinking_agent,0.5,no_additive,0.0,100.0,0.0,1232.8548387096773,3.0909119440258364,5.4623979978989565
100.0,45,3b,290000.0,crosslinking_agent,0.5,no_additive,0.0,100.0,0.0,891.1645569620254,2.9499579055878375,5.4623979978989565
112.5,45,3b,290000.0,crosslinking_agent,0.5,no_additive,0.0,100.0,0.0,670.4999999999999,2.8263987821876175,5.4623979978989565
125.0,45,3b,290000.0,crosslinking_agent,0.5,no_additive,0.0,100.0,0.0,678.0337078651686,2.83125128498203,5.4623979978989565
-50.0,45,4b,290000.0,crosslinking_agent,1.0,no_additive,0.0,100.0,0.0,17879.944444444445,4.25236616504666,5.4623979978989565
-37.5,45,4b,290000.0,crosslinking_agent,1.0,no_additive,0.0,100.0,0.0,17841.08695652174,4.251421309952616,5.4623979978989565
-25.0,45,4b,290000.0,crosslinking_agent,1.0,no_additive,0.0,100.0,0.0,17536.102564102566,4.2439330768871635,5.4623979978989565
-12.5,45,4b,290000.0,crosslinking_agent,1.0,no_additive,0.0,100.0,0.0,14942.52380952381,4.17442395651419,5.4623979978989565
0.0,45,4b,290000.0,crosslinking_agent,1.0,no_additive,0.0,100.0,0.0,13440.439393939392,4.128413466875841,5.4623979978989565
12.5,45,4b,290000.0,crosslinking_agent,1.0,no_additive,0.0,100.0,0.0,10524.136,4.022186451696818,5.4623979978989565
25.0,45,4b,290000.0,crosslinking_agent,1.0,no_additive,0.0,100.0,0.0,5639.161849710983,3.751214559462917,5.4623979978989565
37.5,45,4b,290000.0,crosslinking_agent,1.0,no_additive,0.0,100.0,0.0,3138.620689655172,3.496738833271418,5.4623979978989565
50.0,45,4b,290000.0,crosslinking_agent,1.0,no_additive,0.0,100.0,0.0,2357.21875,3.372399886940823,5.4623979978989565
62.5,45,4b,290000.0,crosslinking_agent,1.0,no_additive,0.0,100.0,0.0,1749.1304347826085,3.2428221965536683,5.4623979978989565
75.0,45,4b,290000.0,crosslinking_agent,1.0,no_additive,0.0,100.0,0.0,1475.088888888889,3.1688181916977656,5.4623979978989565
87.5,45,4b,290000.0,crosslinking_agent,1.0,no_additive,0.0,100.0,0.0,1301.5490196078433,3.114460529375173,5.4623979978989565
100.0,45,4b,290000.0,crosslinking_agent,1.0,no_additive,0.0,100.0,0.0,1200.8955223880596,3.079505225534416,5.4623979978989565
112.5,45,4b,290000.0,crosslinking_agent,1.0,no_additive,0.0,100.0,0.0,883.0975609756098,2.9460086852908507,5.4623979978989565
125.0,45,4b,290000.0,crosslinking_agent,1.0,no_additive,0.0,100.0,0.0,655.9239130434783,2.816853464281387,5.4623979978989565
-19.766,50,1,245000.0,no_additive,0.0,no_additive,0.0,95.0,5.0,3950.796,3.5966846053935178,5.389166084364533
-13.808,50,1,245000.0,no_additive,0.0,no_additive,0.0,95.0,5.0,3933.43,3.5947714257942716,5.389166084364533
-7.033,50,1,245000.0,no_additive,0.0,no_additive,0.0,95.0,5.0,3916.064,3.5928497808378714,5.389166084364533
-0.374,50,1,245000.0,no_additive,0.0,no_additive,0.0,95.0,5.0,3855.282,3.5860561506268276,5.389166084364533
5.818,50,1,245000.0,no_additive,0.0,no_additive,0.0,95.0,5.0,3768.452,3.576162987892831,5.389166084364533
13.061,50,1,245000.0,no_additive,0.0,no_additive,0.0,95.0,5.0,3612.156,3.5577664981409645,5.389166084364533
19.136,50,1,245000.0,no_additive,0.0,no_additive,0.0,95.0,5.0,3455.861,3.5385562661717302,5.389166084364533
24.86,50,1,245000.0,no_additive,0.0,no_additive,0.0,95.0,5.0,3195.369,3.504521017552445,5.389166084364533
31.752,50,1,245000.0,no_additive,0.0,no_additive,0.0,95.0,5.0,2943.56,3.4688728926718295,5.389166084364533
38.879,50,1,245000.0,no_additive,0.0,no_additive,0.0,95.0,5.0,2709.117,3.4328277615326646,5.389166084364533
46.355,50,1,245000.0,no_additive,0.0,no_additive,0.0,95.0,5.0,2483.357,3.3950391569227625,5.389166084364533
51.963,50,1,245000.0,no_additive,0.0,no_additive,0.0,95.0,5.0,2301.013,3.361919072302853,5.389166084364533
58.154,50,1,245000.0,no_additive,0.0,no_additive,0.0,95.0,5.0,2092.619,3.3206901641916335,5.389166084364533
63.995,50,1,245000.0,no_additive,0.0,no_additive,0.0,95.0,5.0,1892.909,3.2771297361255494,5.389166084364533
70.187,50,1,245000.0,no_additive,0.0,no_additive,0.0,95.0,5.0,1727.931,3.237526396176698,5.389166084364533
78.131,50,1,245000.0,no_additive,0.0,no_additive,0.0,95.0,5.0,1554.269,3.1915261850604413,5.389166084364533
-19.766,50,2,245000.0,reinforcment_and_stiffening_modifiers,10.0,no_additive,0.0,95.0,5.0,4619.392,3.6645848178891756,5.389166084364533
-13.808,50,2,245000.0,reinforcment_and_stiffening_modifiers,10.0,no_additive,0.0,95.0,5.0,4602.026,3.662949067966834,5.389166084364533
-7.033,50,2,245000.0,reinforcment_and_stiffening_modifiers,10.0,no_additive,0.0,95.0,5.0,4567.294,3.659658968354993,5.389166084364533
-0.374,50,2,245000.0,reinforcment_and_stiffening_modifiers,10.0,no_additive,0.0,95.0,5.0,4497.829,3.653002940257441,5.389166084364533
5.818,50,2,245000.0,reinforcment_and_stiffening_modifiers,10.0,no_additive,0.0,95.0,5.0,4350.217,3.6385109212194693,5.389166084364533
13.061,50,2,245000.0,reinforcment_and_stiffening_modifiers,10.0,no_additive,0.0,95.0,5.0,4202.605,3.623518572879132,5.389166084364533
19.136,50,2,245000.0,reinforcment_and_stiffening_modifiers,10.0,no_additive,0.0,95.0,5.0,4028.944,3.605191230987284,5.389166084364533
24.86,50,2,245000.0,reinforcment_and_stiffening_modifiers,10.0,no_additive,0.0,95.0,5.0,3785.818,3.5781597317895306,5.389166084364533
31.752,50,2,245000.0,reinforcment_and_stiffening_modifiers,10.0,no_additive,0.0,95.0,5.0,3455.861,3.5385562661717302,5.389166084364533
38.879,50,2,245000.0,reinforcment_and_stiffening_modifiers,10.0,no_additive,0.0,95.0,5.0,3186.686,3.503339272389444,5.389166084364533
46.355,50,2,245000.0,reinforcment_and_stiffening_modifiers,10.0,no_additive,0.0,95.0,5.0,2978.292,3.4739672749379555,5.389166084364533
51.963,50,2,245000.0,reinforcment_and_stiffening_modifiers,10.0,no_additive,0.0,95.0,5.0,2795.948,3.446529089991003,5.389166084364533
58.154,50,2,245000.0,reinforcment_and_stiffening_modifiers,10.0,no_additive,0.0,95.0,5.0,2604.92,3.415794390172183,5.389166084364533
63.995,50,2,245000.0,reinforcment_and_stiffening_modifiers,10.0,no_additive,0.0,95.0,5.0,2422.576,3.3842774104340054,5.389166084364533
70.187,50,2,245000.0,reinforcment_and_stiffening_modifiers,10.0,no_additive,0.0,95.0,5.0,2179.45,3.3383469100716754,5.389166084364533
78.131,50,2,245000.0,reinforcment_and_stiffening_modifiers,10.0,no_additive,0.0,95.0,5.0,1918.958,3.283065469489067,5.389166084364533
-19.766,50,3,245000.0,reinforcment_and_stiffening_modifiers,17.5,no_additive,0.0,95.0,5.0,4489.146,3.6521637301428553,5.389166084364533
-13.808,50,3,245000.0,reinforcment_and_stiffening_modifiers,17.5,no_additive,0.0,95.0,5.0,4497.829,3.653002940257441,5.389166084364533
-7.033,50,3,245000.0,reinforcment_and_stiffening_modifiers,17.5,no_additive,0.0,95.0,5.0,4419.682,3.6453910226039477,5.389166084364533
-0.374,50,3,245000.0,reinforcment_and_stiffening_modifiers,17.5,no_additive,0.0,95.0,5.0,4358.9,3.6393769057356566,5.389166084364533
5.818,50,3,245000.0,reinforcment_and_stiffening_modifiers,17.5,no_additive,0.0,95.0,5.0,4228.654,3.6262021514419693,5.389166084364533
13.061,50,3,245000.0,reinforcment_and_stiffening_modifiers,17.5,no_additive,0.0,95.0,5.0,4107.091,3.613534325536882,5.389166084364533
19.136,50,3,245000.0,reinforcment_and_stiffening_modifiers,17.5,no_additive,0.0,95.0,5.0,3924.747,3.593811666165267,5.389166084364533
24.86,50,3,245000.0,reinforcment_and_stiffening_modifiers,17.5,no_additive,0.0,95.0,5.0,3672.938,3.565013597420944,5.389166084364533
31.752,50,3,245000.0,reinforcment_and_stiffening_modifiers,17.5,no_additive,0.0,95.0,5.0,3316.932,3.520736568194947,5.389166084364533
38.879,50,3,245000.0,reinforcment_and_stiffening_modifiers,17.5,no_additive,0.0,95.0,5.0,3021.708,3.480252494378984,5.389166084364533
46.355,50,3,245000.0,reinforcment_and_stiffening_modifiers,17.5,no_additive,0.0,95.0,5.0,2787.265,3.4451782613457107,5.389166084364533
51.963,50,3,245000.0,reinforcment_and_stiffening_modifiers,17.5,no_additive,0.0,95.0,5.0,2587.554,3.4128894219074133,5.389166084364533
58.154,50,3,245000.0,reinforcment_and_stiffening_modifiers,17.5,no_additive,0.0,95.0,5.0,2361.795,3.3732421988522105,5.389166084364533
63.995,50,3,245000.0,reinforcment_and_stiffening_modifiers,17.5,no_additive,0.0,95.0,5.0,2179.45,3.3383469100716754,5.389166084364533
70.187,50,3,245000.0,reinforcment_and_stiffening_modifiers,17.5,no_additive,0.0,95.0,5.0,1971.056,3.2946989632675185,5.389166084364533
78.131,50,3,245000.0,reinforcment_and_stiffening_modifiers,17.5,no_additive,0.0,95.0,5.0,1745.297,3.241869342175239,5.389166084364533
-19.766,50,4,245000.0,reinforcment_and_stiffening_modifiers,29.3,no_additive,0.0,95.0,5.0,5253.256,3.720428565219317,5.389166084364533
-13.808,50,4,245000.0,reinforcment_and_stiffening_modifiers,29.3,no_additive,0.0,95.0,5.0,5227.207,3.7182696987160226,5.389166084364533
-7.033,50,4,245000.0,reinforcment_and_stiffening_modifiers,29.3,no_additive,0.0,95.0,5.0,5201.158,3.7161000469080543,5.389166084364533
-0.374,50,4,245000.0,reinforcment_and_stiffening_modifiers,29.3,no_additive,0.0,95.0,5.0,5157.742,3.712459614114693,5.389166084364533
5.818,50,4,245000.0,reinforcment_and_stiffening_modifiers,29.3,no_additive,0.0,95.0,5.0,5027.496,3.7013517337335,5.389166084364533
13.061,50,4,245000.0,reinforcment_and_stiffening_modifiers,29.3,no_additive,0.0,95.0,5.0,4897.25,3.689952274908383,5.389166084364533
19.136,50,4,245000.0,reinforcment_and_stiffening_modifiers,29.3,no_additive,0.0,95.0,5.0,4723.589,3.674272102574569,5.389166084364533
24.86,50,4,245000.0,reinforcment_and_stiffening_modifiers,29.3,no_additive,0.0,95.0,5.0,4419.682,3.6453910226039477,5.389166084364533
31.752,50,4,245000.0,reinforcment_and_stiffening_modifiers,29.3,no_additive,0.0,95.0,5.0,3959.479,3.5976380439278133,5.389166084364533
38.879,50,4,245000.0,reinforcment_and_stiffening_modifiers,29.3,no_additive,0.0,95.0,5.0,3707.67,3.5691010729490538,5.389166084364533
46.355,50,4,245000.0,reinforcment_and_stiffening_modifiers,29.3,no_additive,0.0,95.0,5.0,3386.397,3.52973787072581,5.389166084364533
51.963,50,4,245000.0,reinforcment_and_stiffening_modifiers,29.3,no_additive,0.0,95.0,5.0,3151.954,3.4985798707172817,5.389166084364533
58.154,50,4,245000.0,reinforcment_and_stiffening_modifiers,29.3,no_additive,0.0,95.0,5.0,2926.194,3.466303115479153,5.389166084364533
63.995,50,4,245000.0,reinforcment_and_stiffening_modifiers,29.3,no_additive,0.0,95.0,5.0,2648.336,3.4229730841244415,5.389166084364533
70.187,50,4,245000.0,reinforcment_and_stiffening_modifiers,29.3,no_additive,0.0,95.0,5.0,2405.21,3.3811530008178114,5.389166084364533
78.131,50,4,245000.0,reinforcment_and_stiffening_modifiers,29.3,no_additive,0.0,95.0,5.0,2127.352,3.3278393559156862,5.389166084364533
-20.0,56,1a,293500.0,no_additive,0.0,no_additive,0.0,100.0,0.0,895279196.134,8.951958492781552,5.467608105583634
-10.0,56,1a,293500.0,no_additive,0.0,no_additive,0.0,100.0,0.0,929148434.912,8.968085099691931,5.467608105583634
0.0,56,1a,293500.0,no_additive,0.0,no_additive,0.0,100.0,0.0,774315798.452,8.888918120312907,5.467608105583634
10.0,56,1a,293500.0,no_additive,0.0,no_additive,0.0,100.0,0.0,654056643.976,8.81561536162846,5.467608105583634
20.0,56,1a,293500.0,no_additive,0.0,no_additive,0.0,100.0,0.0,579211765.893,8.762837375375735,5.467608105583634
30.0,56,1a,293500.0,no_additive,0.0,no_additive,0.0,100.0,0.0,539573008.813,8.73205021672863,5.467608105583634
40.0,56,1a,293500.0,no_additive,0.0,no_additive,0.0,100.0,0.0,490908635.601,8.691000671865352,5.467608105583634
50.0,56,1a,293500.0,no_additive,0.0,no_additive,0.0,100.0,0.0,428902388.642,8.63235846491744,5.467608105583634
60.0,56,1a,293500.0,no_additive,0.0,no_additive,0.0,100.0,0.0,375995210.767,8.575182313143856,5.467608105583634
70.0,56,1a,293500.0,no_additive,0.0,no_additive,0.0,100.0,0.0,331847287.211,8.520938271717073,5.467608105583634
80.0,56,1a,293500.0,no_additive,0.0,no_additive,0.0,100.0,0.0,293873405.312,8.46816028546408,5.467608105583634
90.0,56,1a,293500.0,no_additive,0.0,no_additive,0.0,100.0,0.0,265569765.598,8.424178630254085,5.467608105583634
100.0,56,1a,293500.0,no_additive,0.0,no_additive,0.0,100.0,0.0,244077221.57,8.387527250912271,5.467608105583634
110.0,56,1a,293500.0,no_additive,0.0,no_additive,0.0,100.0,0.0,221315408.138,8.34501165087423,5.467608105583634
120.0,56,1a,293500.0,no_additive,0.0,no_additive,0.0,100.0,0.0,204092162.193,8.309826326706808,5.467608105583634
-50.0,59,1,550000.0,no_additive,0.0,no_additive,0.0,100.0,0.0,6256.374,3.7963227025328172,5.740362689494244
-40.0,59,1,550000.0,no_additive,0.0,no_additive,0.0,100.0,0.0,5889.518,3.770079753444851,5.740362689494244
-30.0,59,1,550000.0,no_additive,0.0,no_additive,0.0,100.0,0.0,5433.428,3.735073916467018,5.740362689494244
-20.0,59,1,550000.0,no_additive,0.0,no_additive,0.0,100.0,0.0,4808.782,3.6820350893335214,5.740362689494244
-10.0,59,1,550000.0,no_additive,0.0,no_additive,0.0,100.0,0.0,4174.221,3.620575438629698,5.740362689494244
0.0,59,1,550000.0,no_additive,0.0,no_additive,0.0,100.0,0.0,3618.98,3.558586183021535,5.740362689494244
10.0,59,1,550000.0,no_additive,0.0,no_additive,0.0,100.0,0.0,3133.144,3.49598035561207,5.740362689494244
20.0,59,1,550000.0,no_additive,0.0,no_additive,0.0,100.0,0.0,2736.544,3.437202435414237,5.740362689494244
30.0,59,1,550000.0,no_additive,0.0,no_additive,0.0,100.0,0.0,2439.093,3.3872283598122155,5.740362689494244
40.0,59,1,550000.0,no_additive,0.0,no_additive,0.0,100.0,0.0,2191.218,3.3406855868200953,5.740362689494244
50.0,59,1,550000.0,no_additive,0.0,no_additive,0.0,100.0,0.0,1883.853,3.2750470111003867,5.740362689494244
60.0,59,1,550000.0,no_additive,0.0,no_additive,0.0,100.0,0.0,1507.082,3.1781368828247007,5.740362689494244
70.0,59,1,550000.0,no_additive,0.0,no_additive,0.0,100.0,0.0,1279.037,3.106883107937143,5.740362689494244
80.0,59,1,550000.0,no_additive,0.0,no_additive,0.0,100.0,0.0,1100.567,3.04161648654822,5.740362689494244
90.0,59,1,550000.0,no_additive,0.0,no_additive,0.0,100.0,0.0,961.756,2.9830649043719,5.740362689494244
100.0,59,1,550000.0,no_additive,0.0,no_additive,0.0,100.0,0.0,832.861,2.9205725260524518,5.740362689494244
110.0,59,1,550000.0,no_additive,0.0,no_additive,0.0,100.0,0.0,713.881,2.8536258233299856,5.740362689494244
-50.0,59,2,550000.0,reinforcment_and_stiffening_modifiers,5.0,no_additive,0.0,100.0,0.0,6603.399,3.819767539626938,5.740362689494244
-40.0,59,2,550000.0,reinforcment_and_stiffening_modifiers,5.0,no_additive,0.0,100.0,0.0,6266.289,3.797010420582544,5.740362689494244
-30.0,59,2,550000.0,reinforcment_and_stiffening_modifiers,5.0,no_additive,0.0,100.0,0.0,5790.368,3.7627061656774594,5.740362689494244
-20.0,59,2,550000.0,reinforcment_and_stiffening_modifiers,5.0,no_additive,0.0,100.0,0.0,5235.127,3.718927221779939,5.740362689494244
-10.0,59,2,550000.0,reinforcment_and_stiffening_modifiers,5.0,no_additive,0.0,100.0,0.0,4541.076,3.6571587703670367,5.740362689494244
0.0,59,2,550000.0,reinforcment_and_stiffening_modifiers,5.0,no_additive,0.0,100.0,0.0,3946.176,3.5961764509425955,5.740362689494244
10.0,59,2,550000.0,reinforcment_and_stiffening_modifiers,5.0,no_additive,0.0,100.0,0.0,3420.68,3.5341124484222934,5.740362689494244
20.0,59,2,550000.0,reinforcment_and_stiffening_modifiers,5.0,no_additive,0.0,100.0,0.0,2984.419,3.474859796218006,5.740362689494244
30.0,59,2,550000.0,reinforcment_and_stiffening_modifiers,5.0,no_additive,0.0,100.0,0.0,2667.139,3.4260456498705745,5.740362689494244
40.0,59,2,550000.0,reinforcment_and_stiffening_modifiers,5.0,no_additive,0.0,100.0,0.0,2379.603,3.376504507774622,5.740362689494244
50.0,59,2,550000.0,reinforcment_and_stiffening_modifiers,5.0,no_additive,0.0,100.0,0.0,2082.153,3.318512639014264,5.740362689494244
60.0,59,2,550000.0,reinforcment_and_stiffening_modifiers,5.0,no_additive,0.0,100.0,0.0,1665.722,3.221602521716433,5.740362689494244
70.0,59,2,550000.0,reinforcment_and_stiffening_modifiers,5.0,no_additive,0.0,100.0,0.0,1437.677,3.1576613249381267,5.740362689494244
80.0,59,2,550000.0,reinforcment_and_stiffening_modifiers,5.0,no_additive,0.0,100.0,0.0,1259.207,3.100097129288277,5.740362689494244
90.0,59,2,550000.0,reinforcment_and_stiffening_modifiers,5.0,no_additive,0.0,100.0,0.0,1090.652,3.0376862000945106,5.740362689494244
100.0,59,2,550000.0,reinforcment_and_stiffening_modifiers,5.0,no_additive,0.0,100.0,0.0,932.011,2.969421038116974,5.740362689494244
110.0,59,2,550000.0,reinforcment_and_stiffening_modifiers,5.0,no_additive,0.0,100.0,0.0,753.541,2.8771068871607195,5.740362689494244
-50.0,59,3,550000.0,plasticizers_and_flexibility_enhancers,10.0,reinforcment_and_stiffening_modifiers,5.0,100.0,0.0,5611.898,3.749109768835345,5.740362689494244
-40.0,59,3,550000.0,plasticizers_and_flexibility_enhancers,10.0,reinforcment_and_stiffening_modifiers,5.0,100.0,0.0,5145.892,3.7114606671646033,5.740362689494244
-30.0,59,3,550000.0,plasticizers_and_flexibility_enhancers,10.0,reinforcment_and_stiffening_modifiers,5.0,100.0,0.0,4610.482,3.663746330812156,5.740362689494244
-20.0,59,3,550000.0,plasticizers_and_flexibility_enhancers,10.0,reinforcment_and_stiffening_modifiers,5.0,100.0,0.0,4104.816,3.6132936944699185,5.740362689494244
-10.0,59,3,550000.0,plasticizers_and_flexibility_enhancers,10.0,reinforcment_and_stiffening_modifiers,5.0,100.0,0.0,3609.065,3.5573947038625318,5.740362689494244
0.0,59,3,550000.0,plasticizers_and_flexibility_enhancers,10.0,reinforcment_and_stiffening_modifiers,5.0,100.0,0.0,3143.059,3.4973525334623576,5.740362689494244
10.0,59,3,550000.0,plasticizers_and_flexibility_enhancers,10.0,reinforcment_and_stiffening_modifiers,5.0,100.0,0.0,2686.969,3.4292626559357355,5.740362689494244
20.0,59,3,550000.0,plasticizers_and_flexibility_enhancers,10.0,reinforcment_and_stiffening_modifiers,5.0,100.0,0.0,2330.028,3.3673611399841428,5.740362689494244
30.0,59,3,550000.0,plasticizers_and_flexibility_enhancers,10.0,reinforcment_and_stiffening_modifiers,5.0,100.0,0.0,2042.493,3.3101605767997615,5.740362689494244
40.0,59,3,550000.0,plasticizers_and_flexibility_enhancers,10.0,reinforcment_and_stiffening_modifiers,5.0,100.0,0.0,1794.618,3.253972019405974,5.740362689494244
50.0,59,3,550000.0,plasticizers_and_flexibility_enhancers,10.0,reinforcment_and_stiffening_modifiers,5.0,100.0,0.0,1546.742,3.1894178784564864,5.740362689494244
60.0,59,3,550000.0,plasticizers_and_flexibility_enhancers,10.0,reinforcment_and_stiffening_modifiers,5.0,100.0,0.0,1259.207,3.100097129288277,5.740362689494244
70.0,59,3,550000.0,plasticizers_and_flexibility_enhancers,10.0,reinforcment_and_stiffening_modifiers,5.0,100.0,0.0,1120.397,3.049371937276495,5.740362689494244
80.0,59,3,550000.0,plasticizers_and_flexibility_enhancers,10.0,reinforcment_and_stiffening_modifiers,5.0,100.0,0.0,991.501,2.9962931565587323,5.740362689494244
90.0,59,3,550000.0,plasticizers_and_flexibility_enhancers,10.0,reinforcment_and_stiffening_modifiers,5.0,100.0,0.0,852.691,2.930791679107418,5.740362689494244
100.0,59,3,550000.0,plasticizers_and_flexibility_enhancers,10.0,reinforcment_and_stiffening_modifiers,5.0,100.0,0.0,723.796,2.859616178685516,5.740362689494244
110.0,59,3,550000.0,plasticizers_and_flexibility_enhancers,10.0,reinforcment_and_stiffening_modifiers,5.0,100.0,0.0,634.561,2.802473376927219,5.740362689494244
-50.0,59,4,550000.0,plasticizers_and_flexibility_enhancers,10.0,reinforcment_and_stiffening_modifiers,5.0,100.0,0.0,5175.637,3.7139638089231526,5.740362689494244
-40.0,59,4,550000.0,plasticizers_and_flexibility_enhancers,10.0,reinforcment_and_stiffening_modifiers,5.0,100.0,0.0,4600.567,3.6628113598981615,5.740362689494244
-30.0,59,4,550000.0,plasticizers_and_flexibility_enhancers,10.0,reinforcment_and_stiffening_modifiers,5.0,100.0,0.0,3926.346,3.5939885681294053,5.740362689494244
-20.0,59,4,550000.0,plasticizers_and_flexibility_enhancers,10.0,reinforcment_and_stiffening_modifiers,5.0,100.0,0.0,3420.68,3.5341124484222934,5.740362689494244
-10.0,59,4,550000.0,plasticizers_and_flexibility_enhancers,10.0,reinforcment_and_stiffening_modifiers,5.0,100.0,0.0,2984.419,3.474859796218006,5.740362689494244
0.0,59,4,550000.0,plasticizers_and_flexibility_enhancers,10.0,reinforcment_and_stiffening_modifiers,5.0,100.0,0.0,2577.904,3.4112667403848964,5.740362689494244
10.0,59,4,550000.0,plasticizers_and_flexibility_enhancers,10.0,reinforcment_and_stiffening_modifiers,5.0,100.0,0.0,2230.878,3.3484758206758003,5.740362689494244
20.0,59,4,550000.0,plasticizers_and_flexibility_enhancers,10.0,reinforcment_and_stiffening_modifiers,5.0,100.0,0.0,1923.513,3.2840951258178728,5.740362689494244
30.0,59,4,550000.0,plasticizers_and_flexibility_enhancers,10.0,reinforcment_and_stiffening_modifiers,5.0,100.0,0.0,1645.892,3.2164013343131423,5.740362689494244
40.0,59,4,550000.0,plasticizers_and_flexibility_enhancers,10.0,reinforcment_and_stiffening_modifiers,5.0,100.0,0.0,1447.592,3.1606461743494974,5.740362689494244
50.0,59,4,550000.0,plasticizers_and_flexibility_enhancers,10.0,reinforcment_and_stiffening_modifiers,5.0,100.0,0.0,1199.717,3.0790788128532536,5.740362689494244
60.0,59,4,550000.0,plasticizers_and_flexibility_enhancers,10.0,reinforcment_and_stiffening_modifiers,5.0,100.0,0.0,961.756,2.9830649043719,5.740362689494244
70.0,59,4,550000.0,plasticizers_and_flexibility_enhancers,10.0,reinforcment_and_stiffening_modifiers,5.0,100.0,0.0,793.201,2.8993832530549595,5.740362689494244
80.0,59,4,550000.0,plasticizers_and_flexibility_enhancers,10.0,reinforcment_and_stiffening_modifiers,5.0,100.0,0.0,694.051,2.8413913842946017,5.740362689494244
90.0,59,4,550000.0,plasticizers_and_flexibility_enhancers,10.0,reinforcment_and_stiffening_modifiers,5.0,100.0,0.0,624.646,2.795633963260429,5.740362689494244
100.0,59,4,550000.0,plasticizers_and_flexibility_enhancers,10.0,reinforcment_and_stiffening_modifiers,5.0,100.0,0.0,545.326,2.7366562044305294,5.740362689494244
110.0,59,4,550000.0,plasticizers_and_flexibility_enhancers,10.0,reinforcment_and_stiffening_modifiers,5.0,100.0,0.0,456.091,2.6590515024340946,5.740362689494244
-50.0,59,5,550000.0,plasticizers_and_flexibility_enhancers,10.0,no_additive,0.0,100.0,0.0,4630.312,3.6656102556644155,5.740362689494244
-40.0,59,5,550000.0,plasticizers_and_flexibility_enhancers,10.0,no_additive,0.0,100.0,0.0,4342.776,3.6377674290691595,5.740362689494244
-30.0,59,5,550000.0,plasticizers_and_flexibility_enhancers,10.0,no_additive,0.0,100.0,0.0,4055.241,3.6080166691168407,5.740362689494244
-20.0,59,5,550000.0,plasticizers_and_flexibility_enhancers,10.0,no_additive,0.0,100.0,0.0,3668.555,3.5644950345236315,5.740362689494244
-10.0,59,5,550000.0,plasticizers_and_flexibility_enhancers,10.0,no_additive,0.0,100.0,0.0,3172.805,3.501443381263238,5.740362689494244
0.0,59,5,550000.0,plasticizers_and_flexibility_enhancers,10.0,no_additive,0.0,100.0,0.0,2667.139,3.4260456498705745,5.740362689494244
10.0,59,5,550000.0,plasticizers_and_flexibility_enhancers,10.0,no_additive,0.0,100.0,0.0,2201.133,3.3426462849072753,5.740362689494244
20.0,59,5,550000.0,plasticizers_and_flexibility_enhancers,10.0,no_additive,0.0,100.0,0.0,1745.042,3.241805884102495,5.740362689494244
30.0,59,5,550000.0,plasticizers_and_flexibility_enhancers,10.0,no_additive,0.0,100.0,0.0,1477.337,3.1694795748963274,5.740362689494244
40.0,59,5,550000.0,plasticizers_and_flexibility_enhancers,10.0,no_additive,0.0,100.0,0.0,1259.207,3.100097129288277,5.740362689494244
50.0,59,5,550000.0,plasticizers_and_flexibility_enhancers,10.0,no_additive,0.0,100.0,0.0,1050.992,3.021599410253667,5.740362689494244
60.0,59,5,550000.0,plasticizers_and_flexibility_enhancers,10.0,no_additive,0.0,100.0,0.0,793.201,2.8993832530549595,5.740362689494244
70.0,59,5,550000.0,plasticizers_and_flexibility_enhancers,10.0,no_additive,0.0,100.0,0.0,644.476,2.809206749056934,5.740362689494244
80.0,59,5,550000.0,plasticizers_and_flexibility_enhancers,10.0,no_additive,0.0,100.0,0.0,555.241,2.74448152772116,5.740362689494244
90.0,59,5,550000.0,plasticizers_and_flexibility_enhancers,10.0,no_additive,0.0,100.0,0.0,495.751,2.6952635989117204,5.740362689494244
100.0,59,5,550000.0,plasticizers_and_flexibility_enhancers,10.0,no_additive,0.0,100.0,0.0,446.176,2.6495062056880894,5.740362689494244
110.0,59,5,550000.0,plasticizers_and_flexibility_enhancers,10.0,no_additive,0.0,100.0,0.0,376.771,2.57607746783458,5.740362689494244
-50.0,59,6,550000.0,plasticizers_and_flexibility_enhancers,10.0,no_additive,0.0,100.0,0.0,5046.742,3.7030111032594744,5.740362689494244
-40.0,59,6,550000.0,plasticizers_and_flexibility_enhancers,10.0,no_additive,0.0,100.0,0.0,4590.652,3.6618743717884508,5.740362689494244
-30.0,59,6,550000.0,plasticizers_and_flexibility_enhancers,10.0,no_additive,0.0,100.0,0.0,4233.711,3.626721209047359,5.740362689494244
-20.0,59,6,550000.0,plasticizers_and_flexibility_enhancers,10.0,no_additive,0.0,100.0,0.0,3807.365,3.5806245132439356,5.740362689494244
-10.0,59,6,550000.0,plasticizers_and_flexibility_enhancers,10.0,no_additive,0.0,100.0,0.0,3281.87,3.51612137397459,5.740362689494244
0.0,59,6,550000.0,plasticizers_and_flexibility_enhancers,10.0,no_additive,0.0,100.0,0.0,2558.074,3.4079131036011243,5.740362689494244
10.0,59,6,550000.0,plasticizers_and_flexibility_enhancers,10.0,no_additive,0.0,100.0,0.0,2111.898,3.324672938905863,5.740362689494244
20.0,59,6,550000.0,plasticizers_and_flexibility_enhancers,10.0,no_additive,0.0,100.0,0.0,1695.467,3.2292893412344967,5.740362689494244
30.0,59,6,550000.0,plasticizers_and_flexibility_enhancers,10.0,no_additive,0.0,100.0,0.0,1388.102,3.1424213799585825,5.740362689494244
40.0,59,6,550000.0,plasticizers_and_flexibility_enhancers,10.0,no_additive,0.0,100.0,0.0,1120.397,3.049371937276495,5.740362689494244
50.0,59,6,550000.0,plasticizers_and_flexibility_enhancers,10.0,no_additive,0.0,100.0,0.0,912.181,2.960081021992737,5.740362689494244
60.0,59,6,550000.0,plasticizers_and_flexibility_enhancers,10.0,no_additive,0.0,100.0,0.0,654.391,2.8158373177457614,5.740362689494244
70.0,59,6,550000.0,plasticizers_and_flexibility_enhancers,10.0,no_additive,0.0,100.0,0.0,466.006,2.668391508428447,5.740362689494244
80.0,59,6,550000.0,plasticizers_and_flexibility_enhancers,10.0,no_additive,0.0,100.0,0.0,406.516,2.6090776435954304,5.740362689494244
90.0,59,6,550000.0,plasticizers_and_flexibility_enhancers,10.0,no_additive,0.0,100.0,0.0,366.856,2.56449562643814,5.740362689494244
100.0,59,6,550000.0,plasticizers_and_flexibility_enhancers,10.0,no_additive,0.0,100.0,0.0,327.195,2.514806658419209,5.740362689494244
110.0,59,6,550000.0,plasticizers_and_flexibility_enhancers,10.0,no_additive,0.0,100.0,0.0,277.62,2.4434507498835405,5.740362689494244
